Repository: ayc-ai/glaze-designer

# 🏺 Glaze Designer — Cone 6 Oxidation

A ceramic glaze chemistry engine and designer tool. Describe what you want, get a recipe.

## Features
- **Design Mode** — describe a glaze in natural language → get a recipe with UMF, limit checks, CTE, food safety
- **Analyze Mode** — input any recipe → full chemistry breakdown
- **Reference Library** — 190+ cone 5-6 recipes from Digitalfire and Glazy
- **Variation Engine** — tweak recipes ("more matte", "reduce crazing", etc.)
- **Batch Calculator** — scale to any batch size

## Quick Start
```bash
pip install flask
python app.py

# Open http://localhost:5000
```

## Architecture
- `glaze_engine.py` — Core chemistry (UMF calc, limit checks, thermal expansion, food safety)
- `glaze_designer.py` — Natural language → recipe translation
- `app.py` — Flask web server + API
- `materials_db.json` — 34 raw materials with oxide analyses
- `digitalfire_recipes.json` — 47 Digitalfire reference recipes
- `glazy_recipes.json` — 137 Glazy community recipes

## API Endpoints
- `POST /api/design` — {description, clay_body, cone} → recipe
- `POST /api/analyze` — {recipe: {material: percent}} → analysis
- `POST /api/variation` — {recipe, direction} → modified recipe
- `POST /api/scale` — {recipe, target_weight} → batch
- `GET /api/materials` — available materials list
- `GET /api/clay-bodies` — clay body options

File: glazy_recipes.json (part 1 of 6)
[
  {
    "name": "Emerald Green",
    "glazy_id": 419559,
    "cone": "6-6",
    "surface": "Glossy",
    "color": "",
    "transparency": "Translucent",
    "atmospheres": [
      "Oxidation"
    ],
    "materials": [
      {
        "name": "Custer Feldspar",
        "percent": 50.88,
        "is_additional": false
      },
      {
        "name": "Whiting",
        "percent": 15.52,
        "is_additional": false
      },
      {
        "name": "Silica",
        "percent": 11.39,
        "is_additional": false
      },
      {
        "name": "Gerstley Borate",
        "percent": 11.32,
        "is_additional": false
      },
      {
        "name": "EP Kaolin",
        "percent": 10.88,
        "is_additional": false
      },
      {
        "name": "Copper Carbonate",
        "percent": 8.0,
        "is_additional": true
      }
    ],
    "umf": {
      "SiO2": 2.9886,
      "Al2O3": 0.4271,
      "B2O3": 0.1479,
      "Na2O": 0.1088,
      "K2O": 0.1864,
      "MgO": 0.0343,
      "CaO": 0.6705,
      "P2O5": 0.0009,
      "TiO2": 0.0022,
      "Fe2O3": 0.0038,
      "CuO": 0.2198
    },
    "description": "Custer Feldspar used.\nToo much copper, will try 5% next time.\nNot food safe.\nDo not luster\nDoes not craze on Standard cone 6 porcelain 365\nvery glossy and rich\ndo not glaze interiors of pots because too much glaze melting causes blisters but the exterior is good.\n\nThis is from HP Bloomer potash gloss",
    "rating": 8.0,
    "notes": "",
    "image_url": "https://glazy.org/storage/uploads/images/419559.65a72fc913878.jpg",
    "glazy_url": "https://glazy.org/recipes/419559"
  },
  {
    "name": "Astor#23  Huevo",
    "glazy_id": 7313,
    "cone": "5-6",
    "surface": "Satin",
    "color": "ffffff",
    "transparency": "Opaque",
    "atmospheres": [
      "Oxidation"
    ],
    "materials": [
      {
        "name": "Soda Feldspar",
        "percent": 26.0,
        "is_additional": false
      },
      {
        "name": "Crecer Frit 804 /2012",
        "percent": 26.0,
        "is_additional": false
      },
      {
        "name": "Silica",
        "percent": 23.0,
        "is_additional": false
      },
      {
        "name": "Dolomite",
        "percent": 14.0,
        "is_additional": false
      },
      {
        "name": "Kaolin",
        "percent": 11.0,
        "is_additional": false
      },
      {
        "name": "Rutile",
        "percent": 15.0,
        "is_additional": true
      },
      {
        "name": "Bentonite",
        "percent": 2.0,
        "is_additional": true
      }
    ],
    "umf": {
      "SiO2": 3.3684,
      "Al2O3": 0.398,
      "B2O3": 0.1356,
      "Na2O": 0.3475,
      "K2O": 0.0335,
      "MgO": 0.2672,
      "CaO": 0.3518,
      "TiO2": 0.5589,
      "Fe2O3": 0.0336
    },
    "description": "",
    "rating": 5.0,
    "notes": "",
    "image_url": "https://glazy.org/storage/uploads/images/7313.5884e30a74fb4.jpg",
    "glazy_url": "https://glazy.org/recipes/7313"
  },
  {
    "name": "Jake's Best",
    "glazy_id": 563674,
    "cone": "5-7",
    "surface": "Semi-matte",
    "color": "",
    "transparency": "Opaque",
    "atmospheres": [
      "Oxidation",
      "Reduction"
    ],
    "materials": [
      {
        "name": "Ferro Frit 3134",
        "percent": 30.28,
        "is_additional": false
      },
      {
        "name": "Nepheline Syenite",
        "percent": 27.12,
        "is_additional": false
      },
      {
        "name": "Silica",
        "percent": 18.51,
        "is_additional": false
      },
      {
        "name": "Talc",
        "percent": 18.16,
        "is_additional": false
      },
      {
        "name": "EP Kaolin",
        "percent": 5.93,
        "is_additional": false
      },
      {
        "name": "Cobalt Carbonate",
        "percent": 4.0,
        "is_additional": true
      },
      {
        "name": "Rutile",
        "percent": 0.8,
        "is_additional": true
      }
    ],
    "umf": {
      "SiO2": 2.9177,
      "Al2O3": 0.2495,
      "B2O3": 0.2759,
      "Na2O": 0.2574,
      "K2O": 0.0375,
      "MgO": 0.402,
      "CaO": 0.3032,
      "P2O5": 0.0003,
      "TiO2": 0.0259,
      "Fe2O3": 0.0026,
      "CoO": 0.0936
    },
    "description": "In search of a glaze similar to the popular Ashley's Best, I developed this glaze, which doesn't use lithium or lithium feldspar. This glaze is a magnesium crystalline matte. Where thick, it is a bight phase separated cobalt gloss. Where thinner, it is a deep violet matte glaze. \n\nAdded 95% water. \n\nThis glaze is stable with a 4 second dip. \n\nLooking at flux ratios, this *should* be a durable glaze safe for food use, but testing is critical to determine this without a shadow of a doubt.",
    "rating": 5.0,
    "notes": "",
    "image_url": "https://glazy.org/storage/uploads/images/563674.67815d2056eeb.jpg",
    "glazy_url": "https://glazy.org/recipes/563674"
  },
  {
    "name": "Lynette's Opal",
    "glazy_id": 148298,
    "cone": "6-6",
    "surface": "",
    "color": "",
    "transparency": "",
    "atmospheres": [
      "Oxidation"
    ],
    "materials": [
      {
        "name": "Nepheline Syenite",
        "percent": 38.0,
        "is_additional": false
      },
      {
        "name": "Silica",
        "percent": 25.0,
        "is_additional": false
      },
      {
        "name": "Gerstley Borate",
        "percent": 10.0,
        "is_additional": false
      },
      {
        "name": "EP Kaolin",
        "percent": 8.0,
        "is_additional": false
      },
      {
        "name": "Whiting",
        "percent": 7.0,
        "is_additional": false
      },
      {
        "name": "Talc",
        "percent": 5.0,
        "is_additional": false
      },
      {
        "name": "Zinc Oxide",
        "percent": 5.0,
        "is_additional": false
      },
      {
        "name": "Wollastonite",
        "percent": 2.0,
        "is_additional": false
      },
      {
        "name": "Rutile",
        "percent": 8.0,
        "is_additional": true
      }
    ],
    "umf": {
      "SiO2": 2.953,
      "Al2O3": 0.362,
      "B2O3": 0.119,
      "Na2O": 0.2059,
      "K2O": 0.0596,
      "MgO": 0.1526,
      "CaO": 0.392,
      "P2O5": 0.0007,
      "TiO2": 0.2802,
      "Fe2O3": 0.018,
      "ZnO": 0.1899
    },
    "description": "From page 125 of John Britt's *The Complete Guide to Mid-Range Glazes*.  I mainly use this glaze to layer over the top of others, particularly zinc-rich cobalt purple glazes.",
    "rating": 5.0,
    "notes": "",
    "image_url": "https://glazy.org/storage/uploads/images/148298.60a43bab6fdf9.png",
    "glazy_url": "https://glazy.org/recipes/148298"
  },
  {
    "name": "Alabama Rain",
    "glazy_id": 22327,
    "cone": "6-6",
    "surface": "Satin-matte",
    "color": "",
    "transparency": "Opaque",
    "atmospheres": [
      "Oxidation"
    ],
    "materials": [
      {
        "name": "Custer Feldspar",
        "percent": 43.0,
        "is_additional": false
      },
      {
        "name": "Gerstley Borate",
        "percent": 18.0,
        "is_additional": false
      },
      {
        "name": "Silica",
        "percent": 18.0,
        "is_additional": false
      },
      {
        "name": "Zinc Oxide",
        "percent": 8.0,
        "is_additional": false
      },
      {
        "name": "Dolomite",
        "percent": 6.0,
        "is_additional": false
      },
      {
        "name": "EP Kaolin",
        "percent": 5.0,
        "is_additional": false
      },
      {
        "name": "Whiting",
        "percent": 2.0,
        "is_additional": false
      },
      {
        "name": "Rutile",
        "percent": 14.0,
        "is_additional": true
      }
    ],
    "umf": {
      "SiO2": 2.5421,
      "Al2O3": 0.2675,
      "B2O3": 0.2019,
      "Na2O": 0.0947,
      "K2O": 0.1358,
      "MgO": 0.141,
      "CaO": 0.342,
      "P2O5": 0.0006,
      "TiO2": 0.4612,
      "Fe2O3": 0.0281,
      "ZnO": 0.2865
    },
    "description": "Alabama Rain  with added Rutile fired on Standard #266 clay.",
    "rating": 5.0,
    "notes": "",
    "image_url": "https://glazy.org/storage/uploads/images/22327.5b9f184a0ad71.jpg",
    "glazy_url": "https://glazy.org/recipes/22327"
  },
  {
    "name": "Silver Moon Crater Glaze",
    "glazy_id": 57759,
    "cone": "5-8",
    "surface": "Satin",
    "color": "5ecc63",
    "transparency": "Opaque",
    "atmospheres": [
      "Oxidation"
    ],
    "materials": [
      {
        "name": "Potash Feldspar",
        "percent": 41.0,
        "is_additional": false
      },
      {
        "name": "Silica",
        "percent": 27.0,
        "is_additional": false
      },
      {
        "name": "Whiting",
        "percent": 15.0,
        "is_additional": false
      },
      {
        "name": "Zinc Oxide",
        "percent": 12.0,
        "is_additional": false
      },
      {
        "name": "Kaolin",
        "percent": 5.0,
        "is_additional": false
      },
      {
        "name": "Titanium Dioxide",
        "percent": 5.0,
        "is_additional": true
      },
      {
        "name": "Silicon carbide",
        "percent": 3.0,
        "is_additional": true
      },
      {
        "name": "Bentonite",
        "percent": 2.0,
        "is_additional": true
      }
    ],
    "umf": {
      "SiO2": 2.5432,
      "Al2O3": 0.2605,
      "Na2O": 0.0026,
      "K2O": 0.1976,
      "MgO": 0.0027,
      "CaO": 0.4025,
      "TiO2": 0.1675,
      "Fe2O3": 0.0012,
      "ZnO": 0.3945
    },
    "description": "White glaze with craters and silvery colour on the crater edges\nNot for food surfaces (due to glaze open pores).\nEasy glaze to apply and use.\nNo running but be careful of the craters around edges as they can be sharp.\nThe top and interior of the first picture (glazed bowl) is simply the same glaze with no silicon carbide (SiC), which produces a nice white. This is the white recipe: https://glazy.org/recipes/52127",
    "rating": 5.0,
    "notes": "",
    "image_url": "https://glazy.org/storage/uploads/images/57759.6114b3b70db88.jpg",
    "glazy_url": "https://glazy.org/recipes/57759"
  },
  {
    "name": "Peacock",
    "glazy_id": 19163,
    "cone": "5-7",
    "surface": "",
    "color": "",
    "transparency": "",
    "atmospheres": [
      "Oxidation"
    ],
    "materials": [
      {
        "name": "Minspar 200",
        "percent": 46.0,
        "is_additional": false
      },
      {
        "name": "Silica",
        "percent": 20.0,
        "is_additional": false
      },
      {
        "name": "Ferro Frit 3134",
        "percent": 13.0,
        "is_additional": false
      },
      {
        "name": "Vansil W-30 Wollastonite",
        "percent": 13.0,
        "is_additional": false
      },
      {
        "name": "Bentonite",
        "percent": 3.0,
        "is_additional": false
      },
      {
        "name": "Zinc Oxide",
        "percent": 3.0,
        "is_additional": false
      },
      {
        "name": "Tin Oxide",
        "percent": 2.0,
        "is_additional": false
      },
      {
        "name": "Tricalcium Phosphate, Synthetic Bone Ash",
        "percent": 2.0,
        "is_additional": false
      },
      {
        "name": "Copper Carbonate",
        "percent": 1.0,
        "is_additional": false
      },
      {
        "name": "Silicon carbide",
        "percent": 1.0,
        "is_additional": false
      }
    ],
    "umf": {
      "SiO2": 3.4599,
      "Al2O3": 0.294,
      "B2O3": 0.1342,
      "Na2O": 0.2252,
      "K2O": 0.0645,
      "MgO": 0.02,
      "CaO": 0.5735,
      "P2O5": 0.0203,
      "MnO": 0.0006,
      "Fe2O3": 0.0031,
      "CuO": 0.0255,
      "ZnO": 0.1163,
      "SnO2": 0.0419
    },
    "description": "When you try a SiC reduced chun. Very thick glazing. Very nicely drippy, fire with shelf protection. Used 1000 mesh SiC.",
    "rating": 5.0,
    "notes": "",
    "image_url": "https://glazy.org/storage/uploads/images/19163.5af63825c6df1.jpg",
    "glazy_url": "https://glazy.org/recipes/19163"
  },
  {
    "name": "Sue White Lichen #4",
    "glazy_id": 303273,
    "cone": "6-6",
    "surface": "",
    "color": "",
    "transparency": "",
    "atmospheres": [
      "Oxidation"
    ],
    "materials": [
      {
        "name": "Nepheline Syenite A270",
        "percent": 45.0,
        "is_additional": false
      },
      {
        "name": "Magnesium carbonate",
        "percent": 26.0,
        "is_additional": false
      },
      {
        "name": "EP Kaolin",
        "percent": 17.0,
        "is_additional": false
      },
      {
        "name": "Zinc Oxide",
        "percent": 8.0,
        "is_additional": false
      },
      {
        "name": "Whiting",
        "percent": 4.0,
        "is_additional": false
      }
    ],
    "umf": {
      "SiO2": 1.054,
      "Al2O3": 0.3024,
      "Na2O": 0.1375,
      "K2O": 0.0432,
      "MgO": 0.5613,
      "CaO": 0.0794,
      "P2O5": 0.0006,
      "TiO2": 0.0015,
      "Fe2O3": 0.0019,
      "ZnO": 0.1785
    },
    "description": "## Sue's Notes\nNeeds to be thick to crawl, but not so thick that it falls off.\n\n## Free glaze resources:\nhttps://suemcleodceramics.com/blog - articles about glazes, clay and studio operations\n[Understanding Glazes with Sue - Facebook group](https://www.facebook.com/groups/UnderstandingGlazes) - All clay, glaze and kiln questions welcome.\n## Online glaze classes with Sue:\nOnline classes and workshops about glaze mixing, testing, materials, chemistry, and using the glaze calculation tools of Glazy",
    "rating": 5.0,
    "notes": "",
    "image_url": "https://glazy.org/storage/uploads/images/303273.63dc236f804c6.jpg",
    "glazy_url": "https://glazy.org/recipes/303273"
  },
  {
    "name": "Dusk pink",
    "glazy_id": 19421,
    "cone": "5-10",
    "surface": "Semi-glossy",
    "color": "",
    "transparency": "Opaque",
    "atmospheres": [
      "Oxidation"
    ],
    "materials": [
      {
        "name": "Custer Feldspar",
        "percent": 30.0,
        "is_additional": false
      },
      {
        "name": "Ferro Frit 3134",
        "percent": 28.0,
        "is_additional": false
      },
      {
        "name": "Wollastonite - Vansil",
        "percent": 18.0,
        "is_additional": false
      },
      {
        "name": "Silica",
        "percent": 13.0,
        "is_additional": false
      },
      {
        "name": "EP Kaolin",
        "percent": 8.0,
        "is_additional": false
      },
      {
        "name": "Tin Oxide",
        "percent": 5.0,
        "is_additional": false
      },
      {
        "name": "Camadil Dolomite",
        "percent": 3.0,
        "is_additional": false
      },
      {
        "name": "Copper Carbonate",
        "percent": 0.75,
        "is_additional": false
      },
      {
        "name": "Chrome Oxide",
        "percent": 0.1,
        "is_additional": false
      }
    ],
    "umf": {
      "SiO2": 2.6311,
      "Al2O3": 0.2308,
      "B2O3": 0.2457,
      "Na2O": 0.1627,
      "K2O": 0.0862,
      "MgO": 0.0558,
      "CaO": 0.6946,
      "P2O5": 0.0004,
      "TiO2": 0.001,
      "Cr2O3": 0.0018,
      "MnO": 0.0007,
      "Fe2O3": 0.0023,
      "CuO": 0.0163,
      "SnO2": 0.0889
    },
    "description": "A reworking of Val's turquoise for the gerstley borateless. ",
    "rating": 5.0,
    "notes": "",
    "image_url": "https://glazy.org/storage/uploads/images/19421.5b036966c3c21.jpg",
    "glazy_url": "https://glazy.org/recipes/19421"
  },
  {
    "name": "Mermaid Tail",
    "glazy_id": 619222,
    "cone": "6-10",
    "surface": "Matte",
    "color": "36454f",
    "transparency": "Semi-opaque",
    "atmospheres": [
      "Oxidation",
      "Reduction"
    ],
    "materials": [
      {
        "name": "Nepheline Syenite",
        "percent": 27.36,
        "is_additional": false
      },
      {
        "name": "Strontium Carbonate",
        "percent": 21.63,
        "is_additional": false
      },
      {
        "name": "EP Kaolin",
        "percent": 18.87,
        "is_additional": false
      },
      {
        "name": "Ferro Frit 3195",
        "percent": 18.75,
        "is_additional": false
      },
      {
        "name": "Silica",
        "percent": 8.89,
        "is_additional": false
      },
      {
        "name": "Whiting",
        "percent": 4.51,
        "is_additional": false
      },
      {
        "name": "Copper Carbonate",
        "percent": 5.0,
        "is_additional": true
      },
      {
        "name": "Titanium Dioxide",
        "percent": 4.0,
        "is_additional": true
      }
    ],
    "umf": {
      "SiO2": 2.3221,
      "Al2O3": 0.4965,
      "B2O3": 0.1968,
      "Na2O": 0.196,
      "K2O": 0.0454,
      "MgO": 0.0038,
      "CaO": 0.2815,
      "SrO": 0.4734,
      "P2O5": 0.0011,
      "TiO2": 0.1647,
      "Fe2O3": 0.0035,
      "CuO": 0.1307
    },
    "description": "Soft, satin matte glaze. The titanium is what is giving this glaze its speckled crystallization. \n\nBy definition, all matte glazes are crystalline glazes. To cause this to seed more crystals with more variegation, the titanium acts as a nucleation point for them. A thicker application causes smaller crystals whereas a thinner coat causes more crystals with greater variation in size. Thinner allows for more of the clay body to show through. This glaze does show texture. Thinner= better crystalliz",
    "rating": 5.0,
    "notes": "",
    "image_url": "https://glazy.org/storage/uploads/images/619222.698e045e97839.jpg",
    "glazy_url": "https://glazy.org/recipes/619222"
  },
  {
    "name": "cacol 27",
    "glazy_id": 639675,
    "cone": "5-5",
    "surface": "",
    "color": "",
    "transparency": "",
    "atmospheres": [
      "Oxidation",
      "Reduction"
    ],
    "materials": [
      {
        "name": "Feldespato Pot\u00e1sico Standard Piedra Grande/Dp , hasta 2023",
        "percent": 51.291,
        "is_additional": false
      },
      {
        "name": "Whiting",
        "percent": 20.515,
        "is_additional": false
      },
      {
        "name": "Colemanita calcinada -",
        "percent": 10.25,
        "is_additional": false
      },
      {
        "name": "Silica",
        "percent": 8.36,
        "is_additional": false
      },
      {
        "name": "Caol\u00edn Lote 8 - Piedra Grande",
        "percent": 6.296,
        "is_additional": false
      },
      {
        "name": "Light magnesium carbonate",
        "percent": 3.282,
        "is_additional": false
      }
    ],
    "umf": {
      "SiO2": 2.1009,
      "Al2O3": 0.2462,
      "B2O3": 0.2483,
      "Na2O": 0.0709,
      "K2O": 0.1341,
      "MgO": 0.092,
      "CaO": 0.7029,
      "TiO2": 0.0007,
      "Fe2O3": 0.0012
    },
    "description": "",
    "rating": 5.0,
    "notes": "",
    "image_url": "https://glazy.org/storage/uploads/images/639675.6989401c0125d.jpg",
    "glazy_url": "https://glazy.org/recipes/639675"
  },
  {
    "name": "Semi-matte OFF WHITE",
    "glazy_id": 347949,
    "cone": "5-7",
    "surface": "Semi-matte",
    "color": "",
    "transparency": "Opaque",
    "atmospheres": [
      "Oxidation"
    ],
    "materials": [
      {
        "name": "Nepheline Syenite",
        "percent": 29.0,
        "is_additional": false
      },
      {
        "name": "Kaolin",
        "percent": 28.0,
        "is_additional": false
      },
      {
        "name": "Gerstley Borate",
        "percent": 15.0,
        "is_additional": false
      },
      {
        "name": "Dolomite",
        "percent": 14.0,
        "is_additional": false
      },
      {
        "name": "Silica",
        "percent": 14.0,
        "is_additional": false
      },
      {
        "name": "Tin Oxide",
        "percent": 8.0,
        "is_additional": true
      }
    ],
    "umf": {
      "SiO2": 2.6845,
      "Al2O3": 0.6106,
      "B2O3": 0.1979,
      "Na2O": 0.1903,
      "K2O": 0.0507,
      "MgO": 0.3079,
      "CaO": 0.451,
      "P2O5": 0.0004,
      "TiO2": 0.0006,
      "Fe2O3": 0.0019,
      "SnO2": 0.1819
    },
    "description": "This is a semi matte off-white recipe with Dolomite as Flux and Tin (8%) as opacifier.\nIt should give good coverage also with only 5-6% Tin.\n\nIt has been tested with oxides (on top of 8% Tin) and gave good results with:\n- Nickel Carbonate 1,3% (more white/beige)\n- Manganese dioxide 1% (light brown)\n- Cobalt oxide 0,3% (Light blue)\n- Copper Carbonate 2% (Light green)\n\n\nThe water content is 120%.\n\nIf applied too thick it can cause pinholes, 2-3 sec dipping should be enough.\n\nNormal firing schedule",
    "rating": 5.0,
    "notes": "",
    "image_url": "https://glazy.org/storage/uploads/images/347949.648f4230ef8f3.jpg",
    "glazy_url": "https://glazy.org/recipes/347949"
  },
  {
    "name": "Tickled Pink (Gabriel Kline)",
    "glazy_id": 590433,
    "cone": "5&#189;-6",
    "surface": "Glossy",
    "color": "",
    "transparency": "Semi-opaque",
    "atmospheres": [
      "Oxidation"
    ],
    "materials": [
      {
        "name": "Wollastonite",
        "percent": 25.0,
        "is_additional": false
      },
      {
        "name": "EP Kaolin",
        "percent": 20.0,
        "is_additional": false
      },
      {
        "name": "Ferro Frit 3134",
        "percent": 20.0,
        "is_additional": false
      },
      {
        "name": "Silica",
        "percent": 20.0,
        "is_additional": false
      },
      {
        "name": "Custer Feldspar",
        "percent": 15.0,
        "is_additional": false
      },
      {
        "name": "Tin Oxide",
        "percent": 5.0,
        "is_additional": false
      },
      {
        "name": "Chrome Oxide",
        "percent": 0.02,
        "is_additional": false
      }
    ],
    "umf": {
      "SiO2": 2.9768,
      "Al2O3": 0.2975,
      "B2O3": 0.1905,
      "Na2O": 0.117,
      "K2O": 0.0485,
      "MgO": 0.0015,
      "CaO": 0.833,
      "P2O5": 0.0011,
      "TiO2": 0.0028,
      "Cr2O3": 0.0004,
      "Fe2O3": 0.003,
      "SnO2": 0.0965
    },
    "description": "This is a very stable opaque white/pink glaze---if you're not getting the pink you want, add a TINY (a few granules) bit more chromium oxide to react with the tin in the firing.  This dips well but does not brush well---perhaps a gum solution might fix that.",
    "rating": 5.0,
    "notes": "",
    "image_url": "https://glazy.org/storage/uploads/images/590433.67bc67125455e.jpg",
    "glazy_url": "https://glazy.org/recipes/590433"
  },
  {
    "name": "Marcia's Matte",
    "glazy_id": 19734,
    "cone": "5-7",
    "surface": "Matte",
    "color": "",
    "transparency": "Transparent",
    "atmospheres": [
      "Oxidation"
    ],
    "materials": [
      {
        "name": "EP Kaolin",
        "percent": 31.84,
        "is_additional": false
      },
      {
        "name": "Nepheline Syenite",
        "percent": 29.96,
        "is_additional": false
      },
      {
        "name": "Gerstley Borate",
        "percent": 13.86,
        "is_additional": false
      },
      {
        "name": "Amtalc-C98 Talc",
        "percent": 13.86,
        "is_additional": false
      },
      {
        "name": "Wollastonite",
        "percent": 8.24,
        "is_additional": false
      },
      {
        "name": "Silica",
        "percent": 2.25,
        "is_additional": false
      }
    ],
    "umf": {
      "SiO2": 2.5273,
      "Al2O3": 0.5825,
      "B2O3": 0.1663,
      "Na2O": 0.1766,
      "K2O": 0.0525,
      "MgO": 0.3585,
      "CaO": 0.4124,
      "P2O5": 0.0021,
      "TiO2": 0.0058,
      "Fe2O3": 0.0077
    },
    "description": "Very smooth colorless Satin matte that works well over underglaze. Corrected crazing over porcelain. Progressively increase the silica to adjust the matte level / gloss level. This composition has been tested and will go full gloss with higher silica levels. This composition has a tiny bit more boron than necessary to ensure melt over most heavy under-glazed areas. Suggest apply smooth uniform thin layers.",
    "rating": 5.0,
    "notes": "",
    "image_url": "https://glazy.org/storage/uploads/images/19734.5b13bda71a4ec.jpg",
    "glazy_url": "https://glazy.org/recipes/19734"
  },
  {
    "name": "OldForge Floating Pink (FirstFive)",
    "glazy_id": 295778,
    "cone": "5-7",
    "surface": "Glossy",
    "color": "ffffff",
    "transparency": "Semi-opaque",
    "atmospheres": [
      "Oxidation"
    ],
    "materials": [
      {
        "name": "Ferro Frit 3134",
        "percent": 30.0,
        "is_additional": false
      },
      {
        "name": "Nepheline Syenite",
        "percent": 20.0,
        "is_additional": false
      },
      {
        "name": "Silica",
        "percent": 20.0,
        "is_additional": false
      },
      {
        "name": "EP Kaolin",
        "percent": 15.0,
        "is_additional": false
      },
      {
        "name": "Whiting",
        "percent": 15.0,
        "is_additional": false
      },
      {
        "name": "Tin Oxide",
        "percent": 2.5,
        "is_additional": true
      },
      {
        "name": "Titanium Dioxide",
        "percent": 2.5,
        "is_additional": true
      },
      {
        "name": "Bentonite",
        "percent": 2.0,
        "is_additional": true
      },
      {
        "name": "Chrome Oxide",
        "percent": 0.01,
        "is_additional": true
      }
    ],
    "umf": {
      "SiO2": 2.546,
      "Al2O3": 0.3139,
      "B2O3": 0.279,
      "Na2O": 0.2325,
      "K2O": 0.0299,
      "MgO": 0.0053,
      "CaO": 0.7323,
      "P2O5": 0.0008,
      "TiO2": 0.0909,
      "Cr2O3": 0.0002,
      "Fe2O3": 0.0036,
      "SnO2": 0.0471
    },
    "description": "Chrome Tin Pink, based loosely on a Floating Blue recipe\n\nThe titanium dioxide helps develop the colour without needing as much tin, making it much cheaper and adding more variegation to the glaze flows.",
    "rating": 5.0,
    "notes": "",
    "image_url": "https://glazy.org/storage/uploads/images/295778.63d88c9d90e32.jpg",
    "glazy_url": "https://glazy.org/recipes/295778"
  },
  {
    "name": "Cone 6 Pink",
    "glazy_id": 7871,
    "cone": "5-7",
    "surface": "Glossy",
    "color": "f5b3d4",
    "transparency": "Translucent",
    "atmospheres": [
      "Oxidation"
    ],
    "materials": [
      {
        "name": "Vansil W-30 Wollastonite",
        "percent": 25.0,
        "is_additional": false
      },
      {
        "name": "EP Kaolin",
        "percent": 20.0,
        "is_additional": false
      },
      {
        "name": "Ferro Frit 3134",
        "percent": 20.0,
        "is_additional": false
      },
      {
        "name": "Silica",
        "percent": 20.0,
        "is_additional": false
      },
      {
        "name": "Custer - new",
        "percent": 15.0,
        "is_additional": false
      },
      {
        "name": "Tin Oxide",
        "percent": 5.0,
        "is_additional": false
      },
      {
        "name": "Chrome Oxide",
        "percent": 0.02,
        "is_additional": false
      }
    ],
    "umf": {
      "SiO2": 3.0512,
      "Al2O3": 0.3014,
      "B2O3": 0.1945,
      "Na2O": 0.1242,
      "K2O": 0.0381,
      "MgO": 0.0303,
      "CaO": 0.8063,
      "P2O5": 0.0011,
      "TiO2": 0.0028,
      "Cr2O3": 0.0004,
      "MnO": 0.001,
      "Fe2O3": 0.0043,
      "SnO2": 0.0986
    },
    "description": "A cone 6 glossy pink based on a tweak of Tony Hansen's 20X5. Cloudier where thick. 0.02 chrome is not a mistake - it is 1/10 of the usual, already low, amount of chrome oxide in chrome tin pinks and reds.",
    "rating": 4.89,
    "notes": "",
    "image_url": "https://glazy.org/storage/uploads/images/7871.58a654748d924.jpg",
    "glazy_url": "https://glazy.org/recipes/7871"
  },
  {
    "name": "Dan's Shiny White (no craze?)",
    "glazy_id": 390694,
    "cone": "6-7",
    "surface": "Glossy",
    "color": "",
    "transparency": "Opaque",
    "atmospheres": [
      "Oxidation",
      "Neutral",
      "Reduction"
    ],
    "materials": [
      {
        "name": "Potash Feldspar",
        "percent": 30.0,
        "is_additional": false
      },
      {
        "name": "Ferro Frit 3134",
        "percent": 20.0,
        "is_additional": false
      },
      {
        "name": "Ball Clay",
        "percent": 12.0,
        "is_additional": false
      },
      {
        "name": "Nepheline Syenite A270",
        "percent": 12.0,
        "is_additional": false
      },
      {
        "name": "Dolomite",
        "percent": 10.0,
        "is_additional": false
      },
      {
        "name": "Wollastonite",
        "percent": 8.0,
        "is_additional": false
      },
      {
        "name": "Silica",
        "percent": 4.0,
        "is_additional": false
      },
      {
        "name": "Talc",
        "percent": 4.0,
        "is_additional": false
      },
      {
        "name": "Zircopax",
        "percent": 8.0,
        "is_additional": true
      },
      {
        "name": "Bentonite",
        "percent": 2.0,
        "is_additional": true
      }
    ],
    "umf": {
      "SiO2": 2.3939,
      "Al2O3": 0.2985,
      "B2O3": 0.1642,
      "Na2O": 0.137,
      "K2O": 0.1541,
      "MgO": 0.2206,
      "CaO": 0.4883,
      "TiO2": 0.0038,
      "ZrO2": 0.1095,
      "Fe2O3": 0.0032
    },
    "description": "A glossy white that I designed to be less likely to craze but haven't extensively tested it. It will depend on the clay used too. \n\nTest pics all same bowl fired in electric oxidation at a slightly hot cone 6.",
    "rating": 0.0,
    "notes": "",
    "image_url": "https://glazy.org/storage/uploads/images/390694.656e7d5e65695.jpg",
    "glazy_url": "https://glazy.org/recipes/390694"
  },
  {
    "name": "OldForge FreedomFive Gloss Base",
    "glazy_id": 602608,
    "cone": "5-7",
    "surface": "Glossy",
    "color": "",
    "transparency": "Transparent",
    "atmospheres": [],
    "materials": [
      {
        "name": "Nepheline Syenite",
        "percent": 27.5,
        "is_additional": false
      },
      {
        "name": "Silica",
        "percent": 25.0,
        "is_additional": false
      },
      {
        "name": "Standard borax frit",
        "percent": 20.0,
        "is_additional": false
      },
      {
        "name": "Whiting",
        "percent": 15.0,
        "is_additional": false
      },
      {
        "name": "Kaolin",
        "percent": 12.5,
        "is_additional": false
      },
      {
        "name": "Bentonite",
        "percent": 2.0,
        "is_additional": true
      }
    ],
    "umf": {
      "SiO2": 3.2644,
      "Al2O3": 0.4378,
      "B2O3": 0.176,
      "Na2O": 0.246,
      "K2O": 0.0542,
      "MgO": 0.0056,
      "CaO": 0.6941,
      "Fe2O3": 0.002
    },
    "description": "This is one of a selection of straightforward recipes that use the same 5 base ingredients, to give an easy starting point to buying ingredients and mixing glazes: https://www.oldforgecreations.co.uk/blog/freedomfive-glazes-getting-started-with-mixing-glazes\n\nThis is a simple glossy base. It shouldn't craze on most clay bodies, and shouldn't run much at all within the firing range.\n\nIt works well as a contrasting cover glaze with the addition of 10% zircon",
    "rating": 0.0,
    "notes": "",
    "image_url": "https://glazy.org/storage/uploads/images/602608.67f137fd160a4.jpg",
    "glazy_url": "https://glazy.org/recipes/602608"
  },
  {
    "name": "Faux Celadon Zn SiC Biax B4",
    "glazy_id": 90630,
    "cone": "6-6",
    "surface": "Glossy",
    "color": "",
    "transparency": "Translucent",
    "atmospheres": [
      "Oxidation"
    ],
    "materials": [
      {
        "name": "Minspar 200",
        "percent": 43.733,
        "is_additional": false
      },
      {
        "name": "Wollastonite",
        "percent": 15.467,
        "is_additional": false
      },
      {
        "name": "Grolleg Kaolin",
        "percent": 15.133,
        "is_additional": false
      },
      {
        "name": "Ferro Frit 3134",
        "percent": 12.033,
        "is_additional": false
      },
      {
        "name": "Silica",
        "percent": 9.467,
        "is_additional": false
      },
      {
        "name": "Zinc Oxide",
        "percent": 2.677,
        "is_additional": false
      },
      {
        "name": "Dolomite",
        "percent": 1.5,
        "is_additional": false
      },
      {
        "name": "Red Iron Oxide",
        "percent": 0.5,
        "is_additional": true
      },
      {
        "name": "Silicon carbide",
        "percent": 0.15,
        "is_additional": true
      }
    ],
    "umf": {
      "SiO2": 3.0848,
      "Al2O3": 0.4205,
      "B2O3": 0.121,
      "Na2O": 0.2027,
      "K2O": 0.0681,
      "MgO": 0.0285,
      "CaO": 0.5996,
      "TiO2": 0.0002,
      "Fe2O3": 0.0117,
      "ZnO": 0.101
    },
    "description": "One of the best results from a biaxial testing the effect of Silicon Carbide and Zinc Oxide on oxidation celadons.\n\nThis is not a \"fake\" celadon, the color comes from the reduction of iron.\n\nIronic that the original inspiration for this glaze is from [Faux Celadon 2 (Minspar sub Kona F-4)](https://glazy.org/recipes/46603) and it's updated variation [Faux Celadon 2 (Minspar version 2)](https://glazy.org/recipes/61480)\n\nSee this glazy post for more information: https://glazy.org/posts/129908",
    "rating": 0.0,
    "notes": "",
    "image_url": "https://glazy.org/storage/uploads/images/90630.5f4ddc742c859.jpg",
    "glazy_url": "https://glazy.org/recipes/90630"
  },
  {
    "name": "[272] K3 Roodijzer Mangaan",
    "glazy_id": 687595,
    "cone": "05-6",
    "surface": "",
    "color": "",
    "transparency": "",
    "atmospheres": [
      "Oxidation"
    ],
    "materials": [
      {
        "name": "Krijt (CLPRT 23 XRF)",
        "percent": 33.33,
        "is_additional": false
      },
      {
        "name": "Kwarts (CLPRT 23 XRF)",
        "percent": 33.33,
        "is_additional": false
      },
      {
        "name": "Kaolien (CLPRT 23 XRF)",
        "percent": 33.33,
        "is_additional": false
      },
      {
        "name": "RIO Rood Ijzer Oxide (CLPRT-XRF23)",
        "percent": 1.0,
        "is_additional": true
      },
      {
        "name": "Mangaan dioxide (CLPRT-XRF23)",
        "percent": 1.0,
        "is_additional": true
      }
    ],
    "umf": {
      "SiO2": 2.3655,
      "Al2O3": 0.2976,
      "Na2O": 0.0025,
      "K2O": 0.035,
      "MgO": 0.0139,
      "CaO": 0.9212,
      "SrO": 0.0013,
      "BaO": 0.0003,
      "P2O5": 0.0017,
      "TiO2": 0.0009,
      "ZrO2": 0.0001,
      "MnO": 0.0257,
      "Fe2O3": 0.0233,
      "NiO": 0.0001,
      "CuO": 0.0001,
      "ZnO": 0.0001
    },
    "description": "This glaze is developed in the K3 Glaze research project of Jeannine Vrins. The aim is to look for the lowest melting temperature, low amounts of colourants and frits and a low ecological impact. The Kaolin in this glaze is a Polwhite from Imerys and has a low Alumina content and a higher KNa content than other kaolins. If you use another kaolin I suggest to find the right temperature which will be a bit higher than the 1180\u00b0C I fired these to a well molten surface. Another way to lower your tem",
    "rating": 0.0,
    "notes": "",
    "image_url": "https://glazy.org/storage/uploads/images/687595.68ee8ccb10236.jpg",
    "glazy_url": "https://glazy.org/recipes/687595"
  },
  {
    "name": "Clear Glossy",
    "glazy_id": 689826,
    "cone": "6-6",
    "surface": "Glossy",
    "color": "",
    "transparency": "Transparent",
    "atmospheres": [
      "Oxidation"
    ],
    "materials": [
      {
        "name": "Wollastonite",
        "percent": 26.0,
        "is_additional": false
      },
      {
        "name": "Potash Feldspar",
        "percent": 23.0,
        "is_additional": false
      },
      {
        "name": "Kaolin",
        "percent": 17.0,
        "is_additional": false
      },
      {
        "name": "Ferro Frit 3110",
        "percent": 14.0,
        "is_additional": false
      },
      {
        "name": "Silica",
        "percent": 13.0,
        "is_additional": false
      },
      {
        "name": "Frit 6004",
        "percent": 7.0,
        "is_additional": false
      }
    ],
    "umf": {
      "SiO2": 2.9992,
      "Al2O3": 0.3345,
      "B2O3": 0.0882,
      "Na2O": 0.1357,
      "K2O": 0.1621,
      "MgO": 0.005,
      "CaO": 0.6972
    },
    "description": "An excellent base. Easy to apply, responds beautifully to colorants, very stable with no running, transparent and glossy. Smooth, pleasant texture",
    "rating": 0.0,
    "notes": "",
    "image_url": "https://glazy.org/storage/uploads/images/689826.6920a0888ff84.jpg",
    "glazy_url": "https://glazy.org/recipes/689826"
  },
  {
    "name": "Crackle Pink",
    "glazy_id": 173549,
    "cone": "6-6",
    "surface": "Glossy",
    "color": "",
    "transparency": "Opaque",
    "atmospheres": [
      "Oxidation"
    ],
    "materials": [
      {
        "name": "Soda Feldspar",
        "percent": 80.0,
        "is_additional": false
      },
      {
        "name": "Wollastonite",
        "percent": 20.0,
        "is_additional": false
      },
      {
        "name": "Tin Oxide",
        "percent": 5.0,
        "is_additional": true
      },
      {
        "name": "Bentonite",
        "percent": 2.0,
        "is_additional": true
      },
      {
        "name": "Chrome Oxide",
        "percent": 0.05,
        "is_additional": true
      },
      {
        "name": "Epsom salts",
        "percent": 0.04,
        "is_additional": true
      }
    ],
    "umf": {
      "SiO2": 3.3812,
      "Al2O3": 0.4778,
      "Na2O": 0.4689,
      "K2O": 0.0007,
      "MgO": 0.0035,
      "CaO": 0.5269,
      "Cr2O3": 0.001,
      "Fe2O3": 0.0013,
      "SnO2": 0.1013
    },
    "description": "Glossy\nDense crackle network with Walkers SES, less crazing with PB 103\nPink",
    "rating": 0.0,
    "notes": "",
    "image_url": "https://glazy.org/storage/uploads/images/173549.615c71e53c073.jpg",
    "glazy_url": "https://glazy.org/recipes/173549"
  },
  {
    "name": "Heath A2  White",
    "glazy_id": 8417,
    "cone": "5&#189;-6",
    "surface": "Semi-glossy",
    "color": "ffffff",
    "transparency": "Semi-opaque",
    "atmospheres": [
      "Oxidation"
    ],
    "materials": [
      {
        "name": "Silica",
        "percent": 38.9,
        "is_additional": false
      },
      {
        "name": "Gerstley Borate",
        "percent": 22.1,
        "is_additional": false
      },
      {
        "name": "Nepheline Syenite",
        "percent": 22.0,
        "is_additional": false
      },
      {
        "name": "EP Kaolin",
        "percent": 7.2,
        "is_additional": false
      },
      {
        "name": "Strontium Carbonate",
        "percent": 6.3,
        "is_additional": false
      },
      {
        "name": "Wollastonite",
        "percent": 2.8,
        "is_additional": false
      },
      {
        "name": "Dolomite",
        "percent": 0.7,
        "is_additional": false
      },
      {
        "name": "Titanium Dioxide",
        "percent": 8.0,
        "is_additional": true
      }
    ],
    "umf": {
      "SiO2": 4.2713,
      "Al2O3": 0.3357,
      "B2O3": 0.3623,
      "Na2O": 0.2092,
      "K2O": 0.0509,
      "MgO": 0.101,
      "CaO": 0.4571,
      "SrO": 0.1818,
      "P2O5": 0.0012,
      "TiO2": 0.4292,
      "Fe2O3": 0.0044
    },
    "description": "",
    "rating": 0.0,
    "notes": "",
    "image_url": "https://glazy.org/storage/uploads/images/8417.58c896eedd050.jpg",
    "glazy_url": "https://glazy.org/recipes/8417"
  },
  {
    "name": "Sue's Woo-8",
    "glazy_id": 205116,
    "cone": "6-7",
    "surface": "",
    "color": "",
    "transparency": "",
    "atmospheres": [
      "Oxidation"
    ],
    "materials": [
      {
        "name": "Nepheline Syenite A270",
        "percent": 29.0,
        "is_additional": false
      },
      {
        "name": "Gerstley Borate",
        "percent": 25.0,
        "is_additional": false
      },
      {
        "name": "EP Kaolin",
