Repository: ayc-ai/glaze-designer

# 🏺 Glaze Designer — Cone 6 Oxidation

A ceramic glaze chemistry engine and designer tool. Describe what you want, get a recipe.

## Features
- **Design Mode** — describe a glaze in natural language → get a recipe with UMF, limit checks, CTE, food safety
- **Analyze Mode** — input any recipe → full chemistry breakdown
- **Reference Library** — 190+ cone 5-6 recipes from Digitalfire and Glazy
- **Variation Engine** — tweak recipes ("more matte", "reduce crazing", etc.)
- **Batch Calculator** — scale to any batch size

File: materials_db.json
{
  "_meta": {
    "description": "Ceramic materials database for cone 6 oxidation glaze calculation",
    "oxide_units": "weight percent (wt%) of each oxide contributed by the material",
    "loi_units": "weight percent loss on ignition",
    "molecular_weight_units": "g/mol (of the ideal chemical formula)",
    "sources": "Digitalfire, Glazy.org, manufacturer data sheets, Hesselberth & Roy"
  },
  "materials": {
    "Nepheline Syenite": {
      "formula": "K2O·3Na2O·4Al2O3·8SiO2",
      "molecular_weight": 1168.8,
      "loi": 0.7,
      "oxides": {
        "SiO2": 60.70,
        "Al2O3": 23.30,
        "Na2O": 9.80,
        "K2O": 4.60,
        "CaO": 0.70,
        "Fe2O3": 0.08,
        "MgO": 0.10
      }
    },
    "Custer Feldspar": {
      "formula": "K2O·Al2O3·6SiO2",
      "molecular_weight": 556.8,
      "loi": 0.55,
      "oxides": {
        "SiO2": 68.50,
        "Al2O3": 17.35,
        "K2O": 10.28,
        "Na2O": 2.91,
        "CaO": 0.30,
        "Fe2O3": 0.11,
        "MgO": 0.00
      }
    },
    "EPK Kaolin": {
      "formula": "Al2O3·2SiO2·2H2O",
      "molecular_weight": 258.2,
      "loi": 12.00,
      "oxides": {
        "SiO2": 45.29,
        "Al2O3": 37.62,
        "Na2O": 0.06,
        "K2O": 0.34,
        "CaO": 0.18,
        "MgO": 0.10,
        "Fe2O3": 0.54,
        "TiO2": 1.50,
        "P2O5": 0.26
      }
    },
    "Ball Clay": {
      "formula": "Al2O3·2SiO2·2H2O (approx)",
      "molecular_weight": 258.2,
      "loi": 10.00,
      "oxides": {
        "SiO2": 52.70,
        "Al2O3": 30.90,
        "Na2O": 0.20,
        "K2O": 0.70,
        "CaO": 0.30,
        "MgO": 0.30,
        "Fe2O3": 1.00,
        "TiO2": 1.50
      }
    },
    "Silica": {
      "formula": "SiO2",
      "molecular_weight": 60.08,
      "loi": 0.0,
      "oxides": {
        "SiO2": 100.00
      }
    },
    "Whiting": {
      "formula": "CaCO3",
      "molecular_weight": 100.09,
      "loi": 43.97,
      "oxides": {
        "CaO": 56.03
      }
    },
    "Dolomite": {
      "formula": "CaMg(CO3)2",
      "molecular_weight": 184.40,
      "loi": 47.73,
      "oxides": {
        "CaO": 30.41,
        "MgO": 21.86
      }
    },
    "Talc": {
      "formula": "3MgO·4SiO2·H2O",
      "molecular_weight": 379.27,
      "loi": 4.75,
      "oxides": {
        "SiO2": 63.37,
        "MgO": 31.88
      }
    },
    "Wollastonite": {
      "formula": "CaSiO3",
      "molecular_weight": 116.16,
      "loi": 0.50,
      "oxides": {
        "SiO2": 51.72,
        "CaO": 47.78
      }
    },
    "Gerstley Borate": {
      "formula": "Variable (natural mineral)",
      "molecular_weight": 411.0,
      "loi": 26.00,
      "oxides": {
        "SiO2": 14.70,
        "Al2O3": 1.05,
        "B2O3": 26.20,
        "Na2O": 4.10,
        "CaO": 20.40,
        "MgO": 4.80,
        "K2O": 0.60,
        "Fe2O3": 0.35,
        "SrO": 1.30
      }
    },
    "Gillespie Borate": {
      "formula": "Variable (natural mineral)",
      "molecular_weight": 400.0,
      "loi": 25.00,
      "oxides": {
        "SiO2": 16.00,
        "Al2O3": 1.50,
        "B2O3": 24.00,
        "Na2O": 3.50,
        "CaO": 22.00,
        "MgO": 5.00,
        "K2O": 0.50,
        "Fe2O3": 0.40
      }
    },
    "Ferro Frit 3134": {
      "formula": "Frit (no LOI)",
      "molecular_weight": 327.4,
      "loi": 0.0,
      "oxides": {
        "SiO2": 46.51,
        "B2O3": 23.26,
        "Na2O": 10.28,
        "CaO": 19.95
      }
    },
    "Ferro Frit 3124": {
      "formula": "Frit (no LOI)",
      "molecular_weight": 391.0,
      "loi": 0.0,
      "oxides": {
        "SiO2": 55.30,
        "Al2O3": 9.86,
        "B2O3": 13.73,
        "Na2O": 6.28,
        "K2O": 0.92,
        "CaO": 14.07
      }
    },
    "Ferro Frit 3110": {
      "formula": "Frit (no LOI)",
      "molecular_weight": 412.0,
      "loi": 0.0,
      "oxides": {
        "SiO2": 63.00,
        "Al2O3": 4.39,
        "B2O3": 7.56,
        "Na2O": 15.45,
        "K2O": 2.20,
        "CaO": 5.23
      }
    },
    "Zinc Oxide": {
      "formula": "ZnO",
      "molecular_weight": 81.38,
      "loi": 0.0,
      "oxides": {
        "ZnO": 100.00
      }
    },
    "Strontium Carbonate": {
      "formula": "SrCO3",
      "molecular_weight": 147.63,
      "loi": 29.82,
      "oxides": {
        "SrO": 70.18
      }
    },
    "Barium Carbonate": {
      "formula": "BaCO3",
      "molecular_weight": 197.34,
      "loi": 22.30,
      "oxides": {
        "BaO": 77.70
      }
    },
    "Lithium Carbonate": {
      "formula": "Li2CO3",
      "molecular_weight": 73.89,
      "loi": 40.44,
      "oxides": {
        "Li2O": 59.56
      }
    },
    "Bone Ash": {
      "formula": "Ca3(PO4)2",
      "molecular_weight": 310.18,
      "loi": 2.00,
      "oxides": {
        "CaO": 52.50,
        "P2O5": 42.00,
        "MgO": 1.00,
        "Na2O": 1.50
      }
    },
    "Spodumene": {
      "formula": "Li2O·Al2O3·4SiO2",
      "molecular_weight": 372.2,
      "loi": 2.50,
      "oxides": {
        "SiO2": 64.60,
        "Al2O3": 27.40,
        "Li2O": 8.00
      }
    },
    "Cornwall Stone": {
      "formula": "Mixed feldspar/quartz",
      "molecular_weight": 500.0,
      "loi": 1.40,
      "oxides": {
        "SiO2": 72.60,
        "Al2O3": 16.00,
        "Na2O": 3.40,
        "K2O": 4.26,
        "CaO": 1.80,
        "MgO": 0.10,
        "Fe2O3": 0.20
      }
    },
    "Soda Ash": {
      "formula": "Na2CO3",
      "molecular_weight": 105.99,
      "loi": 41.51,
      "oxides": {
        "Na2O": 58.49
      }
    },
    "Red Iron Oxide": {
      "formula": "Fe2O3",
      "molecular_weight": 159.69,
      "loi": 0.0,
      "oxides": {
        "Fe2O3": 97.00,
        "SiO2": 1.50,
        "Al2O3": 1.00
      }
    },
    "Cobalt Carbonate": {
      "formula": "CoCO3",
      "molecular_weight": 118.94,
      "loi": 37.00,
      "oxides": {
        "CoO": 63.00
      }
    },
    "Cobalt Oxide": {
      "formula": "Co3O4",
      "molecular_weight": 240.80,
      "loi": 0.0,
      "oxides": {
        "CoO": 93.00
      }
    },
    "Copper Carbonate": {
      "formula": "CuCO3·Cu(OH)2",
      "molecular_weight": 221.12,
      "loi": 28.00,
      "oxides": {
        "CuO": 72.00
      }
    },
    "Chrome Oxide": {
      "formula": "Cr2O3",
      "molecular_weight": 151.99,
      "loi": 0.0,
      "oxides": {
        "Cr2O3": 100.00
      }
    },
    "Manganese Dioxide": {
      "formula": "MnO2",
      "molecular_weight": 86.94,
      "loi": 8.15,
      "oxides": {
        "MnO": 91.85
      }
    },
    "Rutile": {
      "formula": "TiO2 (impure)",
      "molecular_weight": 79.87,
      "loi": 0.0,
      "oxides": {
        "TiO2": 96.00,
        "Fe2O3": 2.50,
        "SiO2": 1.00
      }
    },
    "Tin Oxide": {
      "formula": "SnO2",
      "molecular_weight": 150.71,
      "loi": 0.0,
      "oxides": {
        "SiO2": 0.00
      },
      "_note": "SnO2 is not in the standard oxide list; acts as opacifier. Tracked separately."
    },
    "Zircopax": {
      "formula": "ZrSiO4 (+ additives)",
      "molecular_weight": 183.31,
      "loi": 0.0,
      "oxides": {
        "SiO2": 33.50
      },
      "_note": "ZrO2 (~66.5%) is not in the standard oxide list; acts as opacifier."
    },
    "Titanium Dioxide": {
      "formula": "TiO2",
      "molecular_weight": 79.87,
      "loi": 0.0,
      "oxides": {
        "TiO2": 100.00
      }
    },
    "Bentonite": {
      "formula": "Complex clay mineral",
      "molecular_weight": 360.0,
      "loi": 6.00,
      "oxides": {
        "SiO2": 61.40,
        "Al2O3": 20.30,
        "Na2O": 2.70,
        "MgO": 2.60,
        "CaO": 0.50,
        "K2O": 0.20,
        "Fe2O3": 3.90
      }
    },
    "Macaloid": {
      "formula": "Synthetic hectorite",
      "molecular_weight": 380.0,
      "loi": 8.00,
      "oxides": {
        "SiO2": 55.00,
        "MgO": 25.00,
        "Na2O": 3.00,
        "Li2O": 1.20,
        "Fe2O3": 0.10
      }
    }
  }
}

File: glazy_recipes.json (part 2 of 6)
[
        "percent": 15.0,
        "is_additional": false
      },
      {
        "name": "Silica",
        "percent": 8.0,
        "is_additional": false
      },
      {
        "name": "Ferro Frit 3124",
        "percent": 7.0,
        "is_additional": false
      },
      {
        "name": "Strontium Carbonate",
        "percent": 7.0,
        "is_additional": false
      },
      {
        "name": "EP Kaolin - Calcined",
        "percent": 5.0,
        "is_additional": false
      },
      {
        "name": "Talc",
        "percent": 3.0,
        "is_additional": false
      },
      {
        "name": "Dolomite",
        "percent": 1.0,
        "is_additional": false
      },
      {
        "name": "Zircopax",
        "percent": 15.0,
        "is_additional": true
      },
      {
        "name": "Red Iron Oxide",
        "percent": 4.0,
        "is_additional": true
      },
      {
        "name": "Bentonite",
        "percent": 3.0,
        "is_additional": true
      }
    ],
    "umf": {
      "SiO2": 2.7981,
      "Al2O3": 0.5216,
      "B2O3": 0.3617,
      "Na2O": 0.2418,
      "K2O": 0.0578,
      "MgO": 0.1743,
      "CaO": 0.3704,
      "SrO": 0.1558,
      "P2O5": 0.0018,
      "TiO2": 0.0043,
      "ZrO2": 0.2689,
      "Fe2O3": 0.0862
    },
    "description": "## Sue's Notes\nThis is one test from a large series of \"Woo Yellow\" testing that I did.\n\nI added a bunch of Gerstley borate to this one, which threw off the ratio of CaO to SrO which is why it's brown and not yellow.\n## Free glaze resources:\nhttps://suemcleodceramics.com/blog - articles about glazes, clay and studio operations\n[Understanding Glazes with Sue - Facebook group](https://www.facebook.com/groups/UnderstandingGlazes) - All clay, glaze and kiln questions welcome.\n## Online glaze classes",
    "rating": 0.0,
    "notes": "",
    "image_url": "https://glazy.org/storage/uploads/images/205116.69824f2f9a362.jpg",
    "glazy_url": "https://glazy.org/recipes/205116"
  },
  {
    "name": "Cream Soda Float",
    "glazy_id": 757471,
    "cone": "5-6",
    "surface": "Glossy",
    "color": "",
    "transparency": "Opaque",
    "atmospheres": [
      "Oxidation"
    ],
    "materials": [
      {
        "name": "Silica",
        "percent": 32.0,
        "is_additional": false
      },
      {
        "name": "Nepheline Syenite",
        "percent": 24.0,
        "is_additional": false
      },
      {
        "name": "Gillespie Borate",
        "percent": 19.0,
        "is_additional": false
      },
      {
        "name": "Tile #6 Kaolin",
        "percent": 12.5,
        "is_additional": false
      },
      {
        "name": "Zinc Oxide",
        "percent": 12.5,
        "is_additional": false
      },
      {
        "name": "Rutile",
        "percent": 5.0,
        "is_additional": true
      },
      {
        "name": "Stain",
        "percent": 5.0,
        "is_additional": true
      },
      {
        "name": "Titanium Dioxide",
        "percent": 2.0,
        "is_additional": true
      }
    ],
    "umf": {
      "SiO2": 2.8565,
      "Al2O3": 0.3301,
      "B2O3": 0.2105,
      "Na2O": 0.1564,
      "K2O": 0.0369,
      "MgO": 0.0637,
      "CaO": 0.2568,
      "SrO": 0.0026,
      "TiO2": 0.2632,
      "Fe2O3": 0.0114,
      "ZnO": 0.4835
    },
    "description": "5% Dark red stain creates pink, 2% Zircopax can be added when using encapsulated stains. Follow the following firing schedule to a soft cone 6 for best results:\nSeg. Ramp. Temp. Hold.\n1.         200f     250f   0\n2.        400.      1000.  0\n3.        180.       1150.   0\n4.        300.       1967.  0\n5.        200.       2160.  5 min\n6.        150.       1900.   30 min",
    "rating": 0.0,
    "notes": "",
    "image_url": "https://glazy.org/storage/uploads/images/757471.698fa94d5093c.jpg",
    "glazy_url": "https://glazy.org/recipes/757471"
  },
  {
    "name": "Electric Unicorn",
    "glazy_id": 757464,
    "cone": "5-6",
    "surface": "Glossy",
    "color": "",
    "transparency": "Semi-opaque",
    "atmospheres": [
      "Oxidation"
    ],
    "materials": [
      {
        "name": "Nepheline Syenite",
        "percent": 38.0,
        "is_additional": false
      },
      {
        "name": "Gillespie Borate",
        "percent": 24.0,
        "is_additional": false
      },
      {
        "name": "Silica",
        "percent": 24.0,
        "is_additional": false
      },
      {
        "name": "Zinc Oxide",
        "percent": 8.0,
        "is_additional": false
      },
      {
        "name": "Tile #6 Kaolin",
        "percent": 6.0,
        "is_additional": false
      },
      {
        "name": "Stain",
        "percent": 7.0,
        "is_additional": true
      },
      {
        "name": "Rutile",
        "percent": 2.0,
        "is_additional": true
      },
      {
        "name": "Titanium Dioxide",
        "percent": 2.0,
        "is_additional": true
      }
    ],
    "umf": {
      "SiO2": 2.7299,
      "Al2O3": 0.3531,
      "B2O3": 0.2631,
      "Na2O": 0.233,
      "K2O": 0.0578,
      "MgO": 0.0772,
      "CaO": 0.3224,
      "SrO": 0.0033,
      "TiO2": 0.1516,
      "Fe2O3": 0.0052,
      "ZnO": 0.3063
    },
    "description": "7% Dark red stain creates hot pink however less stain can be added for shade variation.  Still testing to resolve bubbling where the glaze pools. The application was also quite thick. \nFollow the following firing schedule for a soft cone 6 for best results:\nSeg. Ramp. Temp. Hold.\n1.         200f     250f   0\n2.        400.      1000.  0\n3.        180.       1150.   0\n4.        300.       1967.  0\n5.        200.       2160.  5 min\n6.        150.       1900.   30 min",
    "rating": 0.0,
    "notes": "",
    "image_url": "https://glazy.org/storage/uploads/images/757464.698fa26305d14.jpg",
    "glazy_url": "https://glazy.org/recipes/757464"
  },
  {
    "name": "ArtLab Lizard Skin",
    "glazy_id": 345172,
    "cone": "6-8",
    "surface": "Matte",
    "color": "",
    "transparency": "Opaque",
    "atmospheres": [
      "Oxidation"
    ],
    "materials": [
      {
        "name": "GR20 Kaolien Colpaert",
        "percent": 28.0,
        "is_additional": false
      },
      {
        "name": "P3124 Fritte Colpaert",
        "percent": 26.0,
        "is_additional": false
      },
      {
        "name": "GR31 Nepheline syeniet Colpaert",
        "percent": 22.0,
        "is_additional": false
      },
      {
        "name": "GR25 Kwarts Colpaert",
        "percent": 14.0,
        "is_additional": false
      },
      {
        "name": "GR24 Krijt Colpaert",
        "percent": 10.0,
        "is_additional": false
      },
      {
        "name": "GR64 Koperoxide Colpaert",
        "percent": 3.0,
        "is_additional": true
      }
    ],
    "umf": {
      "SiO2": 2.7563,
      "Al2O3": 0.5529,
      "B2O3": 0.1582,
      "Na2O": 0.1684,
      "K2O": 0.0695,
      "CaO": 0.762,
      "TiO2": 0.0004,
      "Fe2O3": 0.0005,
      "CuO": 0.0898
    },
    "description": "Alumina matte glaze with some copper.\n\n!Warning! There's a lot of kaolin in this glaze, so use 18% kaolin and 7,7% calcined kaolin. Otherwise with 28% kaolin, the glaze will most likely crawl really bad. \nCalcined kaolin is easy to make, just bisque fire the kaolin and there you go. \n\nWorks well for cone 6-7. Used on buff stoneware clay.\nIngredients are in Dutch: kwarts = silica, krijt = whiting. Colpaert is the Belgian supplier.\nLet me know how it works for you!\n\nFor more glazes, tips & tricks,",
    "rating": 0.0,
    "notes": "",
    "image_url": "https://glazy.org/storage/uploads/images/345172.647e09c264a60.jpg",
    "glazy_url": "https://glazy.org/recipes/345172"
  },
  {
    "name": "Reptar",
    "glazy_id": 592197,
    "cone": "6-6",
    "surface": "Semi-glossy",
    "color": "",
    "transparency": "Opaque",
    "atmospheres": [
      "Oxidation"
    ],
    "materials": [
      {
        "name": "Nepheline Syenite",
        "percent": 79.5,
        "is_additional": true
      },
      {
        "name": "Wollastonite",
        "percent": 14.0,
        "is_additional": true
      },
      {
        "name": "Ferro Frit 3110",
        "percent": 6.5,
        "is_additional": true
      },
      {
        "name": "Bentonite",
        "percent": 2.0,
        "is_additional": true
      },
      {
        "name": "Chrome Oxide",
        "percent": 1.0,
        "is_additional": true
      }
    ],
    "umf": {
      "SiO2": 3.1409,
      "Al2O3": 0.5795,
      "B2O3": 0.0076,
      "Na2O": 0.4398,
      "K2O": 0.1254,
      "MgO": 0.0092,
      "CaO": 0.4257,
      "Cr2O3": 0.0203,
      "Fe2O3": 0.0029
    },
    "description": "A glossier semi-matte crystal forming glaze with a nice green hue that evokes something lizardly.\n\nI prefer my glazes with a thicker consistency. Mix thoroughly and only do a 1-2 second dip. \n\nWithout the bentonite, this glaze will hard pan with the best of \u2018em.",
    "rating": 0.0,
    "notes": "",
    "image_url": "https://glazy.org/storage/uploads/images/592197.67bfbba0d5efd.jpg",
    "glazy_url": "https://glazy.org/recipes/592197"
  },
  {
    "name": "Ve ru estroncio 200820.A2,5 version con fritas en vez de GB y 1% de cobre en vez de 3% original",
    "glazy_id": 315939,
    "cone": "6-8",
    "surface": "Satin-matte",
    "color": "",
    "transparency": "Opaque",
    "atmospheres": [
      "Oxidation"
    ],
    "materials": [
      {
        "name": "Strontium Carbonate",
        "percent": 26.0,
        "is_additional": false
      },
      {
        "name": "feldespato potassico  #200 Remina",
        "percent": 22.6,
        "is_additional": false
      },
      {
        "name": "caulim terra nova",
        "percent": 16.0,
        "is_additional": false
      },
      {
        "name": "Ferro Frit 3124",
        "percent": 15.7,
        "is_additional": false
      },
      {
        "name": "Silica",
        "percent": 15.7,
        "is_additional": false
      },
      {
        "name": "Ferro Frit 3134",
        "percent": 4.0,
        "is_additional": false
      },
      {
        "name": "Rutile",
        "percent": 4.0,
        "is_additional": true
      },
      {
        "name": "Black Copper Oxide",
        "percent": 1.0,
        "is_additional": true
      }
    ],
    "umf": {
      "SiO2": 2.7439,
      "Al2O3": 0.3974,
      "B2O3": 0.1501,
      "Na2O": 0.1202,
      "K2O": 0.0946,
      "MgO": 0.0006,
      "CaO": 0.1854,
      "SrO": 0.5991,
      "TiO2": 0.1539,
      "FeO": 0.001,
      "Fe2O3": 0.0099,
      "CuO": 0.0428
    },
    "description": "Teste de color sobre Ve ru estroncio 200820.A2,5\nLa receta original tenia GB, voy a adaptarla a frita.\nSali\u00f3 mas pastel y tirando a celeste. Donde acumul\u00f3 (reverso del test) qued\u00f3 brillante, craquelado, mas verde manzana claro). OJO! Le puse 1% de ox Cu en vez de 3%",
    "rating": 0.0,
    "notes": "",
    "image_url": "https://glazy.org/storage/uploads/images/315939.672e5f82df143.jpg",
    "glazy_url": "https://glazy.org/recipes/315939"
  },
  {
    "name": "Kelp, Dawn & Dusk - Tea Dust Variations",
    "glazy_id": 597197,
    "cone": "6-6",
    "surface": "",
    "color": "",
    "transparency": "",
    "atmospheres": [
      "Oxidation"
    ],
    "materials": [
      {
        "name": "Ferro Frit 3124",
        "percent": 30.0,
        "is_additional": false
      },
      {
        "name": "Kaolin",
        "percent": 21.7,
        "is_additional": false
      },
      {
        "name": "Nepheline Syenite",
        "percent": 21.4,
        "is_additional": false
      },
      {
        "name": "Wollastonite",
        "percent": 20.3,
        "is_additional": false
      },
      {
        "name": "Talc",
        "percent": 6.7,
        "is_additional": false
      },
      {
        "name": "Red Iron Oxide",
        "percent": 10.0,
        "is_additional": true
      },
      {
        "name": "Bentonite",
        "percent": 2.0,
        "is_additional": true
      }
    ],
    "umf": {
      "SiO2": 2.4072,
      "Al2O3": 0.4345,
      "B2O3": 0.1538,
      "Na2O": 0.1691,
      "K2O": 0.0333,
      "MgO": 0.1414,
      "CaO": 0.6563,
      "Fe2O3": 0.1558
    },
    "description": "This recipe was a miraculous find as it was the first test that was successful using Aardvark Charcoal Clay after testing for 2 years. I have the RIO listed in this recipe because it was the original version I tested (from Temmoku Basic (Line 5) recipe here on Glazy). Subsequent versions with Rutile and Copper Carb came later. \n\nThe three variations I have had success with:\nKelp (+10 Red Iron Oxide) (only the Kelp version uses RIO) \nDusk (+6 Rutile - pinkish)\nDawn (+6 Rutile/1 Copper Carb - blui",
    "rating": 0.0,
    "notes": "",
    "image_url": "https://glazy.org/storage/uploads/images/597197.67cf333b41825.jpg",
    "glazy_url": "https://glazy.org/recipes/597197"
  },
  {
    "name": "Roz Red v1",
    "glazy_id": 756381,
    "cone": "5-6",
    "surface": "Glossy",
    "color": "",
    "transparency": "Translucent",
    "atmospheres": [
      "Oxidation"
    ],
    "materials": [
      {
        "name": "G-200 Feldspar",
        "percent": 30.0,
        "is_additional": true
      },
      {
        "name": "Silica",
        "percent": 25.0,
        "is_additional": true
      },
      {
        "name": "Kentucky OM #4 Ball Clay",
        "percent": 20.0,
        "is_additional": true
      },
      {
        "name": "Redart",
        "percent": 20.0,
        "is_additional": true
      },
      {
        "name": "Borax",
        "percent": 5.0,
        "is_additional": true
      }
    ],
    "umf": {
      "SiO2": 12.4354,
      "Al2O3": 1.5136,
      "B2O3": 0.2842,
      "Na2O": 0.3291,
      "K2O": 0.4918,
      "MgO": 0.1111,
      "CaO": 0.068,
      "P2O5": 0.0034,
      "TiO2": 0.0621,
      "Fe2O3": 0.1124
    },
    "description": "",
    "rating": 0.0,
    "notes": "",
    "image_url": null,
    "glazy_url": "https://glazy.org/recipes/756381"
  },
  {
    "name": "Locke's Residue",
    "glazy_id": 698480,
    "cone": "6-6",
    "surface": "Glossy",
    "color": "",
    "transparency": "Opaque",
    "atmospheres": [
      "Oxidation"
    ],
    "materials": [
      {
        "name": "Silica",
        "percent": 44.0,
        "is_additional": false
      },
      {
        "name": "EP Kaolin",
        "percent": 20.0,
        "is_additional": false
      },
      {
        "name": "Ferro Frit 3134",
        "percent": 12.0,
        "is_additional": false
      },
      {
        "name": "Nepheline Syenite",
        "percent": 12.0,
        "is_additional": false
      },
      {
        "name": "Whiting",
        "percent": 12.0,
        "is_additional": false
      },
      {
        "name": "Epsom salts",
        "percent": 8.0,
        "is_additional": true
      },
      {
        "name": "Silicon carbide",
        "percent": 0.2,
        "is_additional": true
      }
    ],
    "umf": {
      "SiO2": 4.52,
      "Al2O3": 0.4247,
      "B2O3": 0.1619,
      "Na2O": 0.16,
      "K2O": 0.0272,
      "MgO": 0.1371,
      "CaO": 0.6757,
      "P2O5": 0.0015,
      "TiO2": 0.0039,
      "Fe2O3": 0.0042
    },
    "description": "Featured in Ceramics Monthly (Feb 2026) Techno Files \"Bright Colors in Foam\".\n\nHigh-silica foaming glaze resulting in a strong glossy finish which doesn't run much at cone 6.  Use 35% water and 2% Darvan 7 to make a viscous mixture.  Apply thick to get full effect. (Darvan helps reduce cracking while drying, which helps reduce crawling when firing.  Thinning with water leads to cracking and then crawling.)\n\nWith silicon carbide only, colors are drab.  With Epsom salt only, colors are bright, but",
    "rating": 0.0,
    "notes": "",
    "image_url": "https://glazy.org/storage/uploads/images/698480.698a020b16838.jpg",
    "glazy_url": "https://glazy.org/recipes/698480"
  },
  {
    "name": "Celeste medio Katz-Burke Matte (adapted to LM)",
    "glazy_id": 79881,
    "cone": "6-6",
    "surface": "Matte",
    "color": "",
    "transparency": "Opaque",
    "atmospheres": [
      "Oxidation"
    ],
    "materials": [
      {
        "name": "caulim branco MINASOLO",
        "percent": 29.0,
        "is_additional": false
      },
      {
        "name": "Ferro Frit 3124",
        "percent": 24.0,
        "is_additional": false
      },
      {
        "name": "feldespato potassico  #200 Remina",
        "percent": 23.0,
        "is_additional": false
      },
      {
        "name": "Whiting",
        "percent": 17.0,
        "is_additional": false
      },
      {
        "name": "Silica",
        "percent": 7.0,
        "is_additional": false
      },
      {
        "name": "Rutile",
        "percent": 4.0,
        "is_additional": true
      },
      {
        "name": "Cobalt Carbonate",
        "percent": 0.5,
        "is_additional": true
      }
    ],
    "umf": {
      "SiO2": 2.6952,
      "Al2O3": 0.5836,
      "B2O3": 0.1583,
      "Na2O": 0.1263,
      "K2O": 0.0987,
      "MgO": 0.0028,
      "CaO": 0.7722,
      "TiO2": 0.1508,
      "FeO": 0.002,
      "Fe2O3": 0.0083,
      "CoO": 0.014
    },
    "description": "Adapte a mis materiales. \n A durable, true matte glaze that is craze resistant on several cone 6 porcelain bodies. \nCraquela em argila farias ocre 50%",
    "rating": 0.0,
    "notes": "",
    "image_url": "https://glazy.org/storage/uploads/images/79881.5eea6788476d5.jpg",
    "glazy_url": "https://glazy.org/recipes/79881"
  },
  {
    "name": "rumena satin jakob, ni\u017eji Al PROU ZA TEST SCENA",
    "glazy_id": 720213,
    "cone": "6-7",
    "surface": "",
    "color": "",
    "transparency": "",
    "atmospheres": [
      "Oxidation"
    ],
    "materials": [
      {
        "name": "Kalij Feldspat Kecskemet",
        "percent": 46.3,
        "is_additional": false
      },
      {
        "name": "Barium Carbonate",
        "percent": 15.48,
        "is_additional": false
      },
      {
        "name": "BSZ Kaolin",
        "percent": 15.4,
        "is_additional": false
      },
      {
        "name": "Dolomite BP Keramia",
        "percent": 12.91,
        "is_additional": false
      },
      {
        "name": "Carl J\u00e4ger M9152",
        "percent": 9.91,
        "is_additional": false
      }
    ],
    "umf": {
      "SiO2": 1.8425,
      "Al2O3": 0.3723,
      "B2O3": 0.1863,
      "Na2O": 0.045,
      "K2O": 0.1618,
      "MgO": 0.1923,
      "CaO": 0.3859,
      "BaO": 0.2151,
      "TiO2": 0.0024,
      "Fe2O3": 0.0019
    },
    "description": "dodana silica to combat the crazing. sicer iznici matiranje..\n\ntestirano v 4 koncentracijah zeleza in 4 koncentracijah silice dodane...\n\nvsak od lon\u010dkov ima 1,2,3,4 % rumenega zelezo oksida\ndip\ndodan 10% (of dry glaze weight) oz 10g silice v vsak loncek in 10g vode da se nebi po vsakem novem dipu glejz ful zgostil\ndip\ndodan 10% (of dry glaze weight) oz 10g silice v vsak loncek in 10g vode\n.....\n4ponovljeno X 4 razlicni Fe =16 test tajlov\nnajprej mat pokajo\u010di proti vednobol gladkemu ne popokanemu",
    "rating": 0.0,
    "notes": "",
    "image_url": "https://glazy.org/storage/uploads/images/720213.693307566f81a.jpg",
    "glazy_url": "https://glazy.org/recipes/720213"
  },
  {
    "name": "soft Terracota",
    "glazy_id": 722186,
    "cone": "5&#189;-6",
    "surface": "Satin-matte",
    "color": "",
    "transparency": "Semi-opaque",
    "atmospheres": [
      "Oxidation"
    ],
    "materials": [
      {
        "name": "Mahavir Potash Feldspar",
        "percent": 35.0,
        "is_additional": false
      },
      {
        "name": "Ball Clay",
        "percent": 25.0,
        "is_additional": false
      },
      {
        "name": "Silicon carbide",
        "percent": 25.0,
        "is_additional": false
      },
      {
        "name": "Dolomite",
        "percent": 10.0,
        "is_additional": false
      },
      {
        "name": "Iron oxide",
        "percent": 2.0,
        "is_additional": false
      }
    ],
    "umf": {
      "SiO2": 3.5771,
      "Al2O3": 0.6829,
      "Na2O": 0.1043,
      "K2O": 0.2538,
      "MgO": 0.3234,
      "CaO": 0.3186,
      "TiO2": 0.0176,
      "Fe2O3": 0.0769
    },
    "description": "WARME MATTE TERRACOTAKLEUR MET ZACHTE UITSTRALING\nSATIJNMAT TOT GLANZEND AFHANKELIJK VAN LAAGDIKTE EN STOOK",
    "rating": 0.0,
    "notes": "",
    "image_url": null,
    "glazy_url": "https://glazy.org/recipes/722186"
  },
  {
    "name": "Nieuw recept 01 porseleinwit glans",
    "glazy_id": 757008,
    "cone": "6-6",
    "surface": "Glossy",
    "color": "",
    "transparency": "",
    "atmospheres": [
      "Oxidation"
    ],
    "materials": [
      {
        "name": "Feldspar",
        "percent": 45.0,
        "is_additional": false
      },
      {
        "name": "Silicon carbide",
        "percent": 25.0,
        "is_additional": false
      },
      {
        "name": "Dolomite",
        "percent": 10.0,
        "is_additional": false
      },
      {
        "name": "Kaolin",
        "percent": 10.0,
        "is_additional": false
      },
      {
        "name": "Tin Oxide",
        "percent": 5.0,
        "is_additional": false
      }
    ],
    "umf": {
      "SiO2": 2.9737,
      "Al2O3": 0.6345,
      "K2O": 0.4265,
      "MgO": 0.2868,
      "CaO": 0.2868,
      "SnO2": 0.175
    },
    "description": "wit glanzend, transparant in dunne laag",
    "rating": 0.0,
    "notes": "",
    "image_url": null,
    "glazy_url": "https://glazy.org/recipes/757008"
  },
  {
    "name": "Couverte du Bol (Aurelie)",
    "glazy_id": 715752,
    "cone": "6-8",
    "surface": "",
    "color": "",
    "transparency": "",
    "atmospheres": [
      "Oxidation"
    ],
    "materials": [
      {
        "name": "Kaolin A ( C\u00e9radel 2025)",
        "percent": 26.07,
        "is_additional": false
      },
      {
        "name": "Nepheline syenite (C&F 2024)",
        "percent": 21.32,
        "is_additional": false
      },
      {
        "name": "Fritte 3134 (CERADEL 2025)",
        "percent": 18.32,
        "is_additional": false
      },
      {
        "name": "Silice C400 (CERADEL 2025)",
        "percent": 14.79,
        "is_additional": false
      },
      {
        "name": "Talc Luzenac 2 (CERADEL 2025)",
        "percent": 12.41,
        "is_additional": false
      },
      {
        "name": "Carbonate de Chaux (CERADEL 2025)",
        "percent": 7.09,
        "is_additional": false
      }
    ],
    "umf": {
      "SiO2": 2.9013,
      "Al2O3": 0.4745,
      "B2O3": 0.191,
      "Na2O": 0.2051,
      "K2O": 0.0521,
      "MgO": 0.3019,
      "CaO": 0.4409,
      "TiO2": 0.001,
      "Fe2O3": 0.0093
    },
    "description": "",
    "rating": 0.0,
    "notes": "",
    "image_url": null,
    "glazy_url": "https://glazy.org/recipes/715752"
  },
  {
    "name": "Odyssey Green",
    "glazy_id": 234824,
    "cone": "6-7",
    "surface": "Glossy",
    "color": "",
    "transparency": "Opaque",
    "atmospheres": [
      "Oxidation"
    ],
    "materials": [
      {
        "name": "Nepheline Syenite",
        "percent": 30.0,
        "is_additional": false
      },
      {
        "name": "Silica",
        "percent": 30.0,
        "is_additional": false
      },
      {
        "name": "Gerstley Borate",
        "percent": 20.0,
        "is_additional": false
      },
      {
        "name": "EP Kaolin",
        "percent": 10.0,
        "is_additional": false
      },
      {
        "name": "Wollastonite",
        "percent": 10.0,
        "is_additional": false
      },
      {
        "name": "Chrome Oxide",
        "percent": 6.0,
        "is_additional": true
      }
    ],
    "umf": {
      "SiO2": 3.9909,
      "Al2O3": 0.4218,
      "B2O3": 0.3031,
      "Na2O": 0.238,
      "K2O": 0.0625,
      "MgO": 0.0723,
      "CaO": 0.6272,
      "P2O5": 0.0013,
      "TiO2": 0.0029,
      "Cr2O3": 0.1554,
      "Fe2O3": 0.0046
    },
    "description": "",
    "rating": 0.0,
    "notes": "",
    "image_url": "https://glazy.org/storage/uploads/images/234824.628d0cdfa4615.jpg",
    "glazy_url": "https://glazy.org/recipes/234824"
  },
  {
    "name": "KBM Ivory",
    "glazy_id": 663298,
    "cone": "6-6",
    "surface": "Matte",
    "color": "",
    "transparency": "Opaque",
    "atmospheres": [
      "Oxidation"
    ],
    "materials": [
      {
        "name": "Ferro Frit 3124",
        "percent": 23.09,
        "is_additional": false
      },
      {
        "name": "Nepheline Syenite",
        "percent": 20.85,
        "is_additional": false
      },
      {
        "name": "Whiting",
        "percent": 17.5,
        "is_additional": false
      },
      {
        "name": "EP Kaolin",
        "percent": 14.31,
        "is_additional": false
      },
      {
        "name": "Glomax LL Calcined Kaolin",
        "percent": 13.25,
        "is_additional": false
      },
      {
        "name": "Silica",
        "percent": 11.0,
        "is_additional": false
      },
      {
        "name": "Rutile",
        "percent": 5.0,
        "is_additional": true
      },
      {
        "name": "Mason Stain #6450 Praseodymium",
        "percent": 1.0,
        "is_additional": true
      }
    ],
    "umf": {
      "SiO2": 2.7093,
      "Al2O3": 0.5865,
      "B2O3": 0.1486,
      "Na2O": 0.1861,
      "K2O": 0.0421,
      "MgO": 0.0029,
      "CaO": 0.7689,
      "P2O5": 0.0009,
      "TiO2": 0.1907,
      "Fe2O3": 0.0139
    },
    "description": "",
    "rating": 0.0,
    "notes": "",
    "image_url": "https://glazy.org/storage/uploads/images/663298.698e1979c378f.jpg",
    "glazy_url": "https://glazy.org/recipes/663298"
  },
  {
    "name": "KBM Blush",
    "glazy_id": 658674,
    "cone": "6-6",
    "surface": "Matte",
    "color": "",
    "transparency": "Opaque",
    "atmospheres": [
      "Oxidation"
    ],
    "materials": [
      {
        "name": "Ferro Frit 3124",
        "percent": 23.09,
        "is_additional": false
      },
      {
        "name": "Nepheline Syenite",
        "percent": 20.85,
        "is_additional": false
      },
      {
        "name": "Whiting",
        "percent": 17.5,
        "is_additional": false
      },
      {
        "name": "EP Kaolin",
        "percent": 14.31,
        "is_additional": false
      },
      {
        "name": "Glomax LL Calcined Kaolin",
        "percent": 13.25,
        "is_additional": false
      },
      {
        "name": "Silica",
        "percent": 11.0,
        "is_additional": false
      },
      {
        "name": "Rutile",
        "percent": 5.0,
        "is_additional": true
      },
      {
        "name": "Manganese Dioxide",
        "percent": 2.0,
        "is_additional": true
      },
      {
        "name": "Red Iron Oxide",
        "percent": 1.0,
        "is_additional": true
      },
      {
        "name": "Chrome Oxide",
        "percent": 0.25,
        "is_additional": true
      }
    ],
    "umf": {
      "SiO2": 2.7093,
      "Al2O3": 0.5865,
      "B2O3": 0.1486,
      "Na2O": 0.1861,
      "K2O": 0.0421,
      "MgO": 0.0029,
      "CaO": 0.7689,
      "P2O5": 0.0009,
      "TiO2": 0.1907,
      "Cr2O3": 0.0054,
      "MnO2": 0.0651,
      "Fe2O3": 0.0332
    },
    "description": "A durable, true matte glaze",
    "rating": 0.0,
    "notes": "",
    "image_url": "https://glazy.org/storage/uploads/images/658674.698e1929d6120.jpg",
    "glazy_url": "https://glazy.org/recipes/658674"
  },
  {
    "name": "KBM Brown",
    "glazy_id": 659240,
    "cone": "6-6",
    "surface": "Matte",
    "color": "",
    "transparency": "Opaque",
    "atmospheres": [
      "Oxidation"
    ],
    "materials": [
      {
        "name": "Ferro Frit 3124",
        "percent": 23.09,
        "is_additional": false
      },
      {
        "name": "Nepheline Syenite",
        "percent": 20.85,
        "is_additional": false
      },
      {
        "name": "Whiting",
        "percent": 17.5,
        "is_additional": false
      },
      {
        "name": "EP Kaolin",
        "percent": 14.31,
        "is_additional": false
      },
      {
        "name": "Glomax LL Calcined Kaolin",
        "percent": 13.25,
        "is_additional": false
      },
      {
        "name": "Silica",
        "percent": 11.0,
        "is_additional": false
      },
      {
        "name": "Rutile",
        "percent": 5.0,
        "is_additional": true
      },
      {
        "name": "Manganese Dioxide",
        "percent": 4.0,
        "is_additional": true
      },
      {
        "name": "Red Iron Oxide",
        "percent": 4.0,
        "is_additional": true
      }
    ],
    "umf": {
      "SiO2": 2.7093,
      "Al2O3": 0.5865,
      "B2O3": 0.1486,
      "Na2O": 0.1861,
      "K2O": 0.0421,
      "MgO": 0.0029,
      "CaO": 0.7689,
      "P2O5": 0.0009,
      "TiO2": 0.1907,
      "MnO2": 0.1301,
      "Fe2O3": 0.0913
    },
    "description": "A true matte glaze",
    "rating": 0.0,
    "notes": "",
    "image_url": "https://glazy.org/storage/uploads/images/659240.698e18c9a3ca8.jpg",
    "glazy_url": "https://glazy.org/recipes/659240"
  },
  {
    "name": "Blue-Black Gloss Glaze",
    "glazy_id": 217870,
    "cone": "6-6",
    "surface": "",
    "color": "",
    "transparency": "",
    "atmospheres": [
      "Oxidation"
    ],
    "materials": [
      {
        "name": "Albany slip",
        "percent": 38.0,
        "is_additional": false
      },
      {
        "name": "Ball Clay",
        "percent": 23.75,
        "is_additional": false
      },
      {
        "name": "Vansil W-30 Wollastonite",
        "percent": 19.0,
        "is_additional": false
      },
      {
        "name": "Nepheline Syenite",
        "percent": 14.25,
        "is_additional": false
      },
      {
        "name": "Cryolite",
        "percent": 5.0,
        "is_additional": false
      },
      {
        "name": "Red Iron Oxide",
        "percent": 2.0,
        "is_additional": true
      },
      {
        "name": "Cobalt Oxide",
        "percent": 0.75,
        "is_additional": true
      },
      {
        "name": "Chrome Oxide",
        "percent": 0.25,
        "is_additional": true
      }
    ],
    "umf": {
      "SiO2": 2.8426,
      "Al2O3": 0.5003,
      "Na2O": 0.205,
      "K2O": 0.0698,
      "MgO": 0.1095,
      "CaO": 0.6148,
      "TiO2": 0.0154,
      "Cr2O3": 0.0052,
      "MnO": 0.0008,
      "Fe2O3": 0.0824,
      "CoO": 0.0295,
      "F": 0.4508
    },
    "description": "University of Maryland Glazes by Harold J. McWhinnie, Ceramics Monthly, February 1980\n\"The following glaze recipes are intended for use at the Cone 6 range in an oxidizing atmosphere on stoneware\nclay bodies.\"",
    "rating": 0.0,
    "notes": "",
    "image_url": null,
    "glazy_url": "https://glazy.org/recipes/217870"
  },
  {
    "name": "Black Glaze I",
    "glazy_id": 217871,
    "cone": "6-6",
    "surface": "",
    "color": "",
    "transparency": "",
    "atmospheres": [
      "Oxidation"
    ],
    "materials": [
      {
        "name": "Albany slip",
        "percent": 59.0,
        "is_additional": false
      },
      {
        "name": "Nepheline Syenite",
        "percent": 29.0,
        "is_additional": false
      },
      {
        "name": "Whiting",
        "percent": 12.0,
        "is_additional": false
      },
      {
        "name": "Yellow Ochre",
        "percent": 18.0,
        "is_additional": true
      }
    ],
    "umf": {
      "SiO2": 3.294,
      "Al2O3": 0.5929,
      "Na2O": 0.1703,
      "K2O": 0.109,
      "MgO": 0.1296,
      "CaO": 0.5911,
      "TiO2": 0.0094,
      "Fe2O3": 0.1408
    },
    "description": "University of Maryland Glazes by Harold J. McWhinnie, Ceramics Monthly, February 1980\n\"The following glaze recipes are intended for use at the Cone 6 range in an oxidizing atmosphere on stoneware\nclay bodies.\"",
    "rating": 0.0,
    "notes": "",
    "image_url": null,
    "glazy_url": "https://glazy.org/recipes/217871"
  },
  {
    "name": "Albany Glaze",
    "glazy_id": 217874,
    "cone": "6-6",
    "surface": "Glossy",
    "color": "",
    "transparency": "Opaque",
    "atmospheres": [
      "Oxidation"
    ],
    "materials": [
      {
        "name": "Albany slip",
        "percent": 89.0,
        "is_additional": false
      },
      {
        "name": "Cryolite",
        "percent": 11.0,
        "is_additional": false
      },
      {
        "name": "Bentonite",
        "percent": 2.0,
        "is_additional": true
      }
    ],
    "umf": {
      "SiO2": 3.1869,
      "Al2O3": 0.5742,
      "Na2O": 0.3313,
      "K2O": 0.1107,
      "MgO": 0.2213,
      "CaO": 0.3367,
      "TiO2": 0.0162,
      "Fe2O3": 0.1072,
      "F": 1.1434
    },
    "description": "University of Maryland Glazes by Harold J. McWhinnie, Ceramics Monthly, February 1980\n\"The following glaze recipes are intended for use at the Cone 6 range in an oxidizing atmosphere on stoneware\nclay bodies.\"\n\nThis is a dark, shiny brown glaze.",
    "rating": 0.0,
    "notes": "",
    "image_url": null,
    "glazy_url": "https://glazy.org/recipes/217874"
  },
  {
    "name": "Green/Black Glaze",
    "glazy_id": 217875,
    "cone": "6-6",
    "surface": "",
    "color": "",
    "transparency": "",
    "atmospheres": [
      "Oxidation"
    ],
    "materials": [
      {
        "name": "Spodumene",
        "percent": 40.0,
        "is_additional": false
      },
      {
        "name": "Pemco Frit P-25",
        "percent": 27.0,
        "is_additional": false
      },
      {
        "name": "Kaolin",
        "percent": 18.0,
        "is_additional": false
      },
      {
        "name": "Gerstley Borate",
        "percent": 15.0,
        "is_additional": false
      },
      {
        "name": "Tin Oxide",
        "percent": 6.8,
        "is_additional": true
      },
      {
        "name": "Copper Carbonate",
        "percent": 4.8,
        "is_additional": true
      }
    ],
    "umf": {
      "SiO2": 3.1184,
      "Al2O3": 0.7947,
      "B2O3": 0.4621,
      "Li2O": 0.4019,
      "Na2O": 0.2763,
      "K2O": 0.0605,
      "MgO": 0.0488,
      "CaO": 0.2037,
      "P2O5": 0.0004,
      "TiO2": 0.0007,
      "Fe2O3": 0.0014,
      "CuO": 0.1456,
      "ZnO": 0.0088,
      "SnO2": 0.1691
    },
    "description": "University of Maryland Glazes by Harold J. McWhinnie, Ceramics Monthly, February 1980\n\"The following glaze recipes are intended for use at the Cone 6 range in an oxidizing atmosphere on stoneware\nclay bodies.\"",
    "rating": 0.0,
    "notes": "",
    "image_url": null,
    "glazy_url": "https://glazy.org/recipes/217875"
  },
  {
    "name": "Metallic Black Glaze",
    "glazy_id": 217876,
    "cone": "6-6",
    "surface": "",
    "color": "",
    "transparency": "",
    "atmospheres": [
      "Oxidation"
    ],
    "materials": [
      {
        "name": "Custer Feldspar",
        "percent": 79.0,
        "is_additional": false
      },
      {
        "name": "Gerstley Borate",
        "percent": 11.0,
        "is_additional": false
      },
      {
        "name": "EP Kaolin",
        "percent": 5.0,
        "is_additional": false
      },
      {
        "name": "Whiting",
        "percent": 5.0,
        "is_additional": false
      },
      {
        "name": "Copper Carbonate",
        "percent": 4.0,
        "is_additional": true
      },
      {
        "name": "Manganese Dioxide",
        "percent": 4.0,
        "is_additional": true
      },
      {
        "name": "Cobalt Oxide",
        "percent": 2.0,
        "is_additional": true
      }
    ],
    "umf": {
      "SiO2": 4.1619,
      "Al2O3": 0.6512,
      "B2O3": 0.1825,
      "Na2O": 0.1956,
      "K2O": 0.3642,
      "MgO": 0.0417,
      "CaO": 0.3985,
      "P2O5": 0.0007,
      "TiO2": 0.0016,
      "MnO2": 0.1723,
      "Fe2O3": 0.0043,
      "CoO": 0.1074,
      "CuO": 0.1395
    },
    "description": "University of Maryland Glazes by Harold J. McWhinnie, Ceramics Monthly, February 1980\n\"The following glaze recipes are intended for use at the Cone 6 range in an oxidizing atmosphere on stoneware\nclay bodies.\"",
    "rating": 0.0,
    "notes": "",
    "image_url": null,
    "glazy_url": "https://glazy.org/recipes/217876"
  },
  {
    "name": "Yin\u2019s Albany Slip Glaze",
    "glazy_id": 217877,
    "cone": "6-6",
    "surface": "",
    "color": "",
    "transparency": "",
    "atmospheres": [
      "Oxidation"
    ],
    "materials": [
      {
        "name": "Albany slip",
        "percent": 66.7,
        "is_additional": false
      },
      {
        "name": "Hommel Frit 14",
        "percent": 28.6,
        "is_additional": false
      },
      {
        "name": "Custer Feldspar",
        "percent": 4.7,
        "is_additional": false
      },
      {
        "name": "Red Iron Oxide",
        "percent": 4.7,
        "is_additional": true
      },
      {
        "name": "Cobalt Carbonate",
        "percent": 1.0,
        "is_additional": true
      }
    ],
    "umf": {
      "SiO2": 3.0276,
      "Al2O3": 0.3422,
      "B2O3": 0.316,
      "Na2O": 0.1944,
      "K2O": 0.0914,
      "MgO": 0.1482,
      "CaO": 0.566,
      "TiO2": 0.011,
      "Fe2O3": 0.1644,
      "CoO": 0.0278
    },
    "description": "University of Maryland Glazes by Harold J. McWhinnie, Ceramics Monthly, February 1980\n\"The following glaze recipes are intended for use at the Cone 6 range in an oxidizing atmosphere on stoneware\nclay bodies.\"\n\nThis glaze needs about 5 or 6 thin layers and may produce\nsurprises in surface quality and glaze texture.",
    "rating": 0.0,
    "notes": "",
    "image_url": null,
    "glazy_url": "https://glazy.org/recipes/217877"
  },
  {
    "name": "Soft and Shiny Brown Glaze",
    "glazy_id": 217878,
    "cone": "5-6",
    "surface": "Glossy",
    "color": "",
    "transparency": "",
    "atmospheres": [
      "Oxidation"
    ],
    "materials": [
      {
        "name": "Custer Feldspar",
        "percent": 50.7,
        "is_additional": false
      },
      {
        "name": "Whiting",
        "percent": 19.5,
        "is_additional": false
      },
      {
        "name": "Silica",
        "percent": 18.5,
        "is_additional": false
      },
      {
        "name": "EP Kaolin",
        "percent": 8.8,
        "is_additional": false
      },
      {
        "name": "Zinc Oxide",
        "percent": 2.5,
        "is_additional": false
      },
      {
        "name": "Red Iron Oxide",
        "percent": 5.0,
        "is_additional": true
      }
    ],
    "umf": {
      "SiO2": 3.0957,
      "Al2O3": 0.3794,
      "Na2O": 0.08,
      "K2O": 0.1759,
      "MgO": 0.0007,
      "CaO": 0.6435,
      "P2O5": 0.0005,
      "TiO2": 0.0014,
      "Fe2O3": 0.099,
      "ZnO": 0.0998
    },
    "description": "University of Maryland Glazes by Harold J. McWhinnie, Ceramics Monthly, February 1980\n\"The following glaze recipes are intended for use at the Cone 6 range in an oxidizing atmosphere on stoneware\nclay bodies.\"",
    "rating": 0.0,
    "notes": "",
    "image_url": null,
    "glazy_url": "https://glazy.org/recipes/217878"
  },
  {
    "name": "Rutile B-Matt Glaze",
    "glazy_id": 217879,
    "cone": "5-6",
    "surface": "",
    "color": "",
    "transparency": "",
    "atmospheres": [
      "Oxidation"
    ],
    "materials": [
      {
        "name": "Custer Feldspar",
        "percent": 56.0,
        "is_additional": false
      },
      {
        "name": "Whiting",
        "percent": 20.0,
        "is_additional": false
      },
      {
        "name": "EP Kaolin",
        "percent": 18.0,
        "is_additional": false
      },
      {
        "name": "Silica",
        "percent": 6.0,
        "is_additional": false
      },
      {
        "name": "Zinc Oxide",
        "percent": 9.0,
        "is_additional": true
      },
      {
        "name": "Rutile",
        "percent": 7.0,
        "is_additional": true
      }
    ],
    "umf": {
      "SiO2": 2.1766,
      "Al2O3": 0.3962,
