Repository: ayc-ai/glaze-designer

# 🏺 Glaze Designer — Cone 6 Oxidation

A ceramic glaze chemistry engine and designer tool. Describe what you want, get a recipe.

## Features
- **Design Mode** — describe a glaze in natural language → get a recipe with UMF, limit checks, CTE, food safety
- **Analyze Mode** — input any recipe → full chemistry breakdown
- **Reference Library** — 190+ cone 5-6 recipes from Digitalfire and Glazy
- **Variation Engine** — tweak recipes ("more matte", "reduce crazing", etc.)
- **Batch Calculator** — scale to any batch size

## Quick Start
```bash
pip install flask
python app.py

# Open http://localhost:5000
```

## Architecture
- `glaze_engine.py` — Core chemistry (UMF calc, limit checks, thermal expansion, food safety)
- `glaze_designer.py` — Natural language → recipe translation
- `app.py` — Flask web server + API
- `materials_db.json` — 34 raw materials with oxide analyses
- `digitalfire_recipes.json` — 47 Digitalfire reference recipes
- `glazy_recipes.json` — 137 Glazy community recipes

## API Endpoints
- `POST /api/design` — {description, clay_body, cone} → recipe
- `POST /api/analyze` — {recipe: {material: percent}} → analysis
- `POST /api/variation` — {recipe, direction} → modified recipe
- `POST /api/scale` — {recipe, target_weight} → batch
- `GET /api/materials` — available materials list
- `GET /api/clay-bodies` — clay body options

File: designed_glazes.md
# Designed Glazes — February 2026

## Glaze 1: "Honey Shino" — Cone 6 Oxidation
**Style:** Textured/crazed cream-to-yellow shino
**Surface:** Satin to semi-gloss with orange-peel texture
**Crazing:** Intentional (CTE 81.4)
**Food Safe:** ✅ (clean chemistry, iron only colorant)

### Base Recipe (100%)
| Material | % |
|---|---|
| Nepheline Syenite | 62.0 |
| EPK Kaolin | 8.0 |
| Strontium Carbonate | 8.0 |
| Dolomite | 7.0 |
| Ball Clay | 5.0 |
| Silica | 5.0 |
| Whiting | 5.0 |

### Additions
| Material | % |
|---|---|
| Red Iron Oxide | 1.5 |
| Bentonite | 2.0 |

### UMF
- SiO2: 2.55 | Al2O3: 0.58
- Na2O: 0.31 | K2O: 0.10 | CaO: 0.30 | MgO: 0.13 | SrO: 0.17

### Notes
- Apply thick for more texture, thin for subtle craze
- Try 1-3% iron oxide for cream → yellow → amber range
- Na2O and Al2O3 slightly over standard limits — intentional for shino character
- Strontium gives warmer tone than pure calcium bases
- Specific gravity: start at ~1.45, adjust for dipping

### Batch (1000g)
| Material | Grams |
|---|---|
| Nepheline Syenite | 620 |
| EPK Kaolin | 80 |
| Strontium Carbonate | 80 |
| Dolomite | 70 |
| Ball Clay | 50 |
| Silica | 50 |
| Whiting | 50 |
| + Red Iron Oxide | 15 |
| + Bentonite | 20 |

---

## Glaze 2: "Copper Dust" — Blue-Green Tea Dust
**Style:** Crystalline tea dust with blue-green color shift
**Surface:** Glossy with crystal formation on surface
**Food Safe:** ⚠️ Test for copper leaching — better as exterior glaze
**Experimental:** Iron+copper crystal interaction — results will vary with cooling schedule

### Base Recipe (100%)
| Material | % |
|---|---|
| Nepheline Syenite | 38.0 |
| Silica | 22.0 |
| Whiting | 15.0 |
| Ferro Frit 3134 | 10.0 |
| Dolomite | 5.0 |
| Talc | 5.0 |
| EPK Kaolin | 5.0 |

### Additions
| Material | % |
|---|---|
| Red Iron Oxide | 6.0 |
| Rutile | 4.0 |
| Copper Carbonate | 2.5 |
| Cobalt Carbonate | 0.3 |
| Bentonite | 2.0 |

### UMF
- SiO2: 2.41 | Al2O3: 0.28
- Na2O: 0.20 | K2O: 0.05 | CaO: 0.57 | MgO: 0.18 | B2O3: 0.09

### Notes
- SiO2 slightly low (2.41 vs 2.5 limit) — intentional for crystal fluidity
- 6% iron = crystal nucleation sites (the "dust")
- Copper+cobalt shift crystal color from brown/gold → blue-green/teal
- Rutile creates float patterns between crystal clusters
- SLOW COOL for more crystal development (hold 1050°C for 30-60 min)
- Try on Oregon Brown for contrast, NZ 6 for cleaner color read

### Batch (1000g)
| Material | Grams |
|---|---|
| Nepheline Syenite | 380 |
| Silica | 220 |
| Whiting | 150 |
| Ferro Frit 3134 | 100 |
| Dolomite | 50 |
| Talc | 50 |
| EPK Kaolin | 50 |
| + Red Iron Oxide | 60 |
| + Rutile | 40 |
| + Copper Carbonate | 25 |
| + Cobalt Carbonate | 3 |
| + Bentonite | 20 |

---

## Glaze 3: "Oribe Seafoam" — Layered System
**Style:** Consistent copper-green Oribe base with white foam/crawl overlay
**Surface:** Glossy green base + textured white foam where overlay meets base
**Food Safe:** ⚠️ Copper in base — use food-safe liner inside functional ware

### 3A: Oribe Base (apply first, full coverage)
| Material | % |
|---|---|
| Ferro Frit 3134 | 35.0 |
| Silica | 25.0 |
| EPK Kaolin | 15.0 |
| Whiting | 10.0 |
| Nepheline Syenite | 10.0 |
| Wollastonite | 5.0 |

#### Additions
| Material | % |
|---|---|
| Copper Carbonate | 4.0 |
| Bentonite | 2.0 |
| Tin Oxide | 1.0 |

#### UMF
- SiO2: 2.71 | Al2O3: 0.22 | B2O3: 0.34
- Na2O: 0.21 | CaO: 0.77

### 3B: Foam Overlay (apply on top, upper half/rim)
| Material | % |
|---|---|
| Nepheline Syenite | 30.0 |
| Dolomite | 25.0 |
| Whiting | 20.0 |
| EPK Kaolin | 10.0 |
| Silica | 10.0 |
| Zinc Oxide | 5.0 |

#### Additions
| Material | % |
|---|---|
| Silicon Carbide | 0.5 |
| Tin Oxide | 5.0 |
| Bentonite | 3.0 |

#### UMF
- SiO2: 0.91 | Al2O3: 0.18
- CaO: 0.57 | MgO: 0.23 | ZnO: 0.10 | Na2O: 0.08
- CTE: 87.8 (intentionally high — drives crawl)

### Application Notes
1. Dip or pour Oribe base over entire piece
2. Let dry completely
3. Spray or lightly dip foam overlay on upper half / rim area
4. Where overlay runs into base during firing = foam/lava interaction zone
5. SiC in overlay creates gas bubbles → foam texture
6. High CTE overlay crawls apart → exposes green base through white foam gaps
7. Vary overlay coverage for different effects

### Batch — 3A Oribe Base (1000g)
| Material | Grams |
|---|---|
| Ferro Frit 3134 | 350 |
| Silica | 250 |
| EPK Kaolin | 150 |
| Whiting | 100 |
| Nepheline Syenite | 100 |
| Wollastonite | 50 |
| + Copper Carbonate | 40 |
| + Bentonite | 20 |
| + Tin Oxide | 10 |

### Batch — 3B Foam Overlay (500g)
| Material | Grams |
|---|---|
| Nepheline Syenite | 150 |
| Dolomite | 125 |
| Whiting | 100 |
| EPK Kaolin | 50 |
| Silica | 50 |
| Zinc Oxide | 25 |
| + Silicon Carbide | 2.5 |
| + Tin Oxide | 25 |
| + Bentonite | 15 |

---

## Test Tile Plan
For each glaze, make at least 3 test tiles:
- **Thin application** (1 dip / light spray)
- **Medium application** (2 dips / standard)
- **Thick application** (3 dips / heavy)

Test on both **NZ 6 porcelain** and **Oregon Brown stoneware**.

For Glaze 3 (layered), also vary:
- Overlay coverage: 1/4, 1/2, 3/4 of tile
- Overlay thickness: light spray vs heavy spray

Fire to **Cone 6** with standard schedule.
For Glaze 2 (Copper Dust), also try a **slow cool** hold at 1050°C for 30-60 min.
